Repository: MachineAlchemy/ChatBot

# The NeoMancer Bot
The NeoMancer is an enigmatic and eccentric digital traveler with a story as ancient as the sands of the Arabian desert. Once a soul trapped inside a mystical bottle by an ancient sorcerer, The NeoMancer  found himself transported into the digital realm in the 20th century.

## Overview
An intelligent chatbot powered by Next.js and Llama3.1-8b-instruct that provides engineering knowledge and insights by leveraging a comprehensive vector database of 19 engineering textbooks. The system uses advanced natural language processing to understand technical queries and provide accurate, textbook-referenced responses across multiple engineering disciplines.

File: cleaned_output_folder/Extractive_Metallurgy_of_Rare_Earths_Gupta.txt (part 7 of 33)
includes information on rare earth resources of the former Soviet Union. Estimates of reserves of almost all the countries are revised to relatively lower values. 2.6 OCCURRENCES Rare earth deposits are found at various lo cations in the world. Current information on major rare earth deposits in the world, as gi ven by the U.S. Geological Survey (Jackson and ooooo02 Chapter 2 57-1 32.fm We dnesday, November 10, 2004 8:41 AMEXTRACTIVE METALLURGY OF RARE EARTHS 72 Table 2.8a Metric tons of rare earth oxides in R1E resources, by continent and country, deposit type, and mineral (from Jackson and Christiansen, 1993) Country Deposit type thousand metric tons Mineral (% of R1E resource) Placers Hard rock Total Monazite Bastnasite and others Africa Burundi nr 2 2 nr 100 Egypt 122 nr 122 100 nr Kenya nr 13 13 100 nrMalawi nr 330 330 100 nr Mauritania nr 4 4 100 nr Mozambique 6 nr 6 100 nr Namibia nr 20,000 20,000 nr 100South Africa 630 405 1,035 87 13Subtotal 758 20,755 21,513Percent of total 6 94 Asia China nr 48,000 48,000 nr 100India 2,560 nr 2,560 100 nrSri Lanka 1 nr 1 100 nrSubtotal 2,561 48,000 50,561Percent of total 5 95 Austalasia Australia 2,797 2,918 5,715 69 31 New Zealand nr nr nr 100 nrSubtotal 2,797 2,918 5,715 Percent of total 69 31 North America Canada nr 1,047 1,047 nr 100 Greenland nr 270 270 nr 100 United States 393 13,598 13,990 73 27Subtotal 393 14,915 15,307 Percent of total 67 33 South America Argentina 3 nr 3 100 nr Brazil 219 95 314 70 30Subtotal 223 95 318 Percent of total 70 30 Total 6,732 86,682 93,414 Percent of world total 20 8002 Chapter 2 57-1 32.fm We dnesday, November 10, 2004 8:41 AMRESOURCES OF RARE EARTHS 73 Christiansen 1993), are summarized in Tabl e 2.9. Details and additional information on these and other deposits are given below for various countries. 2.6.1 Argentina A rare earth–uranium–thorium deposit is locat ed in San Luis Province, Argentina. The project known as “Rodeo de los Molles” is lo cated about 300 km southwest of Cordoba and 200 km northeast of San Luis. Minerals of economic significance include bastnasite, britholite (a rare earth silicon phosphate), and allanite with 2.0 to 2.5% rare earth content (RIC 1995). 2.6.2 Australia Australia has major rare earth reserves. There are 30 monazite and 2 bastnasite deposits in Australia, and other rare earth minerals occur in 3 more deposits. Ou t of the total 35 REO deposits, 27 are placers (Jackson and Chri stiansen 1993). Heavy mineral sand placer deposits comprising ilmenite, rutile, zircon, monazite and, in a few cases, xenotime occur extensively along the Australian coast, partic ularly the east and west coasts. There are 15 placer deposits in western Australia, 7 in Queensland and 5 in New South Wales. The west coast deposits are mainly paleobeach placers an d the principal deposits are located inland and 10 to 100 meters above sea level. The depo sits on the east coast have been formed by waves and wind and their combination. Eight rare earth deposits in Australia are located inland. Three of them are in west Australia , two in south Australia, and one each in the Northern Territory, Queensland, and Victoria. Eneabba The Eneabba mineral sands deposit on the west coast north of Perth has been the major source of monazite in Australia. Ad ditional mineral sands reserves occur in the adjacent Eneabba West deposit. The minera l sands of Eneabba also contain useful quantities of xenotime (Taylor 1991).Table 2.8b World rare earth reserves and reserve base Country Reserves (Mt REO) Reserve base (Mt REO) United States 13.0 14.0 Australia 5.2 5.8 Brazil 0.11 0.31 Canada 0.94 1.0 China 27.0 89.0India 1.1 1.3 Malaysia 0.03 0.035 South Africa 0.39 0.4Sri Lanka 0.012 0.013 Former Soviet Union 19.0 21.0 Other countries 21.0 21.0World total (rounded) 88.0 150.002 Chapter 2 57-1 32.fm We dnesday, November 10, 2004 8:41 AMEXTRACTIVE METALLURGY OF RARE EARTHS 74 . Table 2.9 World rare earth deposits (Jackson and Christiansen 1993) Location Deposit typePrincipal minerals Average grade Argentina Rio Tercero (Cardoba) Placer, fluvialMonazite 0.0173% monazite containing 60% REO and 3.8% ThO2 Australia Agnes Waters (Rocky Point) (Queensland)Placer, marineIlmenite, rutile, zircon, monazite, quartz1.36% ilmenite, 0.18% rutile Alice Springs (Northern Territory)Magmatic Allanite 4.0% allanite containing 20% REO Australind (Western Australia)Placer, marineIlmenite, rutile, zircon, leucoxene, monazite, quartz, garnet15% heavy minerals, 0.03% monazite Bowen (Abbot Point) (Queensland)Placer, marineIlmenite, rutile, zircon, monazite, quartz Brockman (Western Australia)Magmatic Columbite, pyrochlore, bast- nasite, xenotime, cassiterite, sphalerite0.09% REO, 0.124% Y 2O3 Busselton East (Western Australia)Placer, marineIlmenite, rutile, zircon, leucoxene, monazite, quartz Byfield (Queensland) Placer, marineIlmenite, rutile, zircon, monazite, quartz1.14% heavy minerals, 0.05% monazite Capel South (Western Australia)Placer, marineIlmenite, rutile, zircon, leucoxene, monazite, quartz0.06% monazite Cataby (Western Australia)Placer, marineIlmenite, rutile, zircon, monazite, quartz7.7% heavy minerals, 0.1% monazite Cooljarloo/Jurien Bay (Western Australia)Placer, marineIlmenite, rutile, zircon, leucoxene, monazite, quartz3.2% heavy minerals, 0.2% monazite Coolooa (Queensland) Placer, marineIlmenite, rutile, zircon, monazite, quartz0.00846% monazite Eneabba (Western Australia)Placer, marineIlmenite, rutile, zircon, kyanite, monazite, quartz0.05% monazite Frazer Island (Queensland)Placer, marineIlmenite, rutile, zircon, monazite, quartz1.75% heavy minerals, 0.005% monazite Gingin South (Western Australia)Placer, marineIlmenite, rutile, zircon, kyanite, leucoxene, quartz10.02% heavy minerals Hamel (Waroona) (Western Australia)Placer, marineIlmenite, leucoxene, zircon, kyanite, staurolite, monazite, quartz Higgins (Western Australia)Placer, marineIlmenite, zircon Jangardup (Western Australia)Placer, marineIlmenite, rutile, zircon, leu- coxene, kyanite, staurolite, monazite, xenotime, quartz, garnet6.8% heavy minerals, 0.0476% monazite, 0.0204% xenotime Mary Kathleen (Queensland)Magmatic Former uranium mine02 Chapter 2 57-1 32.fm We dnesday, November 10, 2004 8:41 AMRESOURCES OF RARE EARTHS 75 Location Deposit typePrincipal minerals Average grade Minninup, beach dunes (Western Australia)Placer, marineIlmenite, leucoxene, zircon, monazite, xenotime, quartz8.0% heavy minerals Moreton Island (Queensland)Placer, marineIlmenite, leucoxene, zircon, quartz Mount Weld (Western Australia)Magmatic Apatite, pyrochlore, magne- tite, ilmenite, monazite, quartz17% REO and yttrium Munmorah (New South Wales)Placer, marineIlmenite, rutile, zircon, monazite, quartz0.81% heavy minerals, 0.006% monazite Nobiac, Southeast (New South Wales)Placer, marineIlmenite, rutile, zircon, leu- coxene, monazite, quartz, garnet0.0091% monazite Newrybar (New South Wales)Placer, marineIlmenite, rutile, zircon, monazite, tourmaline, quartz, garnet1.1% heavy mineral, 0.0418% monazite North Capel (Western Australia)Placer, marineIlmenite, rutile, zircon, leu- coxene, monazite, quartz, 0.080% monazite North Stradbroke Island (Queensland)Placer, marineIlmenite, rutile, zircon, monazite, quartz,1.5% heavy minerals, 0.0015% monazite Olympic Dam (South Australia)Magmatic Chalcocite, bornite, chalco- pyrite, uraninite, brannerite, hematite, bastnasite, fluocerite0.3285% REO associated with U 3O8 in a major Cu/Au/Ag/U mine Port Pirie (South Australia)Magmatic Uraninite, dvidite Tails from radium hill Stockton Bight (New South Wales)Placer, marineIlmenite, rutile, zircon, monazite, quartz Tomago (New South Wales)Placer, marineIlmenite, rutile, zircon, monazite, quartz, garnetDune and beach deposits Viney Creek (New South Wales)Placer, marineIlmenite, rutile, zircon, monazite, quartz Waroona, North and South (Western Australia)Placer, marineIlmenite, leucoxene, zircon, monazite, quartz15% heavy minerals WIM-150 (Victoria) Placer, fluvialIlmenite, leucoxene, zircon, anatase, monazite, xenotime, quartz5.221% heavy minerals, 0.076% REO Wonnerup Beach (Western Australia)Placer, marineIlmenite, zircon, monazite, quartz, garnet Yangibana (Western Australia)Magmatic Monazite 3.09% monazite, 1.7% REO Yoganup Extended (Western Australia)Placer, marineIlmenite, rutile, zircon, leu- coxene, monazite, quartz13.3% heavy minerals, 0.056% monazite Brazil Acobaca (Southern Bahia)Placer, marineIlmenite, rutile, zircon, monazite, quartz0.47% monaziteTable 2.9 World rare earth deposits (Jackson and Christiansen 1993) (continued) 02 Chapter 2 57-1 32.fm We dnesday, November 10, 2004 8:41 AMEXTRACTIVE METALLURGY OF RARE EARTHS 76 Location Deposit typePrincipal minerals Average grade Anchieta (Espirito Santo) Placer, marineIlmenite, rutile, zircon, monazite, quartz0.71% monazite Aracruz (Espirito Santo) Placer, marineIlmenite, rutile, zircon, monazite, quartz1.05% monazite Buena (Rio de Janeiro) Placer, marineIlmenite, rutile, zircon, monazite, quartz0.83% monazite Camaratuba (Rio Grande do Norte)Placer, marineIlmenite, rutile, zircon, tourmaline, monazite, xenotime, quartz, garnetElevated dunes at the base of an ancient sea cliff Careacu (Minas Gerais) Cordislandia (Minas Gerais) Guarapari (Espirito Santo) Northeast dunes Placer, marineIlmenite, rutile, zircon, monazite, quartz0.033% monazite Pocos de Caldas (Minas Gerais)Magmatic 3.33% REO in bastnasite Prado (Bahia) Sao Gancalo do Sapucai (Minas Gerais)Placer, fluvialIlmenite, zircon, gold, monazite, garnet0.066% monazite Serra (Espirito Santo) Placer, marineIlmenite, rutile, zircon, monazite, quartz0.80% monazite Tapira (Minas Gerais) Magmatic Anatase, apatite, perovskite, limonite, magnetite, garnet0.03% REO in anatase overburden at a phosphate mine Burundi Karonge Magmatic Fluocerite, cassiterite, monazite, barite, goethite, quartz3.0% bastnasite, 1.50% REO Kasagwe Magmatic 3.0% bastnasite, 1.59% REO Canada Elliot Lake (Denison) (Ontario)Magmatic Uraninite, brannerite, mona- zite, zircon, pyrite, quartz0.0072% REO and yttrium in a uranium mine Elliot Lake (Rio Algom, except Stanleigh) (Ontario)Magmatic Uraninite, brannerite, mona- zite, zircon, pyrite, quartz0.0064% REO and yttrium in a uranium mine Elliot Lake (Rio Algom, Stanleigh) (Ontario)Magmatic Uraninite, brannerite, monazite, zircon, pyrite, quartz0.0071% REO and yttrium in a uranium mine Strange Lake (Newfoundland/Quebec) Magmatic Zircon, monazite,allanite, gadolinite, pyrochlore, fluorite1.3% REE and 0.66% Y 2O3 in a primary beryllium property Thor Lake (Northwest Territories)Magmatic Xenotime, gadolinite, allanite, columbite, amphibole, fluoriteREE and yttrium occur in a primary beryllium propertyTable 2.9 World rare earth deposits (Jackson and Christiansen 1993) (continued) 02 Chapter 2 57-1 32.fm We dnesday, November 10, 2004 8:41 AMRESOURCES OF RARE EARTHS 77 Location Deposit typePrincipal minerals Average grade China Bayan Obo (Inner Mongolia)Magmatic Hematite, magnetite, monazite, rutile, martite6% REO in a major hematite mine Beihai (Guangxi) Placer, fluvialIlmenite, rutile, zircon, monazite, quartz1.5% heavy minerals Guangdong (Guangdong) Placer, fluvialIlmenite, rutile, zircon, monazite, quartz2.3% heavy minerals Xun Jiang (Guangxi) Placer, fluvialIlmenite, rutile, zircon, monazite, quartz6.0% heavy minerals Egypt Nile Delta—Rosetta Placer, marineIlmenite, rutile, zircon, monazite, magnetite, garnet0.5% monazite Gabon Mabounie Magmatic A carbonatite with florencite; 2.52% REO in the ore Greenland Ilimaussaq Magmatic Pyrochlore, eudialyte 0.9% Y 2O3 in a carbonatite India Chavara (IREL) (Kerala) Placer, marineIlmenite, rutile, zircon, leucoxene, sillimanite, monazite, quartz, garnet18% heavy minerals, 0.135% monazite Chavara (KMML) (Kerala)Placer, marineIlmenite, rutile, zircon, leucoxene, sillimanite, monazite, quartz, garnet18% heavy minerals, 0.135% monazite Manavalakurichi (Tamil Nadu)Placer, marineIlmenite, rutile, zircon, leucoxene, sillimanite, monazite, quartz, garnet2.5% monazite Chatrapur (Orissa) Placer, marineIlmenite, rutile, zircon, leucoxene, sillimanite, monazite, quartz, garnet0.585% monazite Ranchi and Purulia (Bihar)Placer, fluvialIlmenite, rutile, zircon, monazite, apatite, columbite, magnetite, quartz1.64% heavy minerals, 0.31% monazite, 0.03% apatite Kenya Rangwa/Ruri/Homa Magmatic Monazite, barite, fluorite 5.6% monazite Malawi Kangankunde Magmatic Staurolite, monazite 5.0% monazite Mauritania Bou Naga Magmatic Monazite 4.4% REO in massive monazite Mozambique Congolone Placer, marineIlmenite, rutile, zircon, monazite, quartz2.8% heavy minerals, 0.007% monaziteTable 2.9 World rare earth deposits (Jackson and Christiansen 1993) (continued) 02 Chapter 2 57-1 32.fm We dnesday, November 10, 2004 8:41 AMEXTRACTIVE METALLURGY OF RARE EARTHS 78 Location Deposit typePrincipal minerals Average grade Namibia Etaneno Magmatic Requires an effective separation process New Zealand Barrytown (South Island) Placer, marineIlmenite, rutile, zircon, magnetite, cassiterite, gold, monazite, scheelite0.01% monazite Westport (South Island) Placer, marineIlmenite, rutile, zircon, magnetite, cassiterite, gold, monazite, scheeliteundergoing feasibility study South Africa Buffalo Fluorspar (Transvaal)Magmatic Fluorite, monazite, apatite 1.0% monazite Phalaborwa (Transvaal) Magmatic Bornite, chalcopyrite, apatite, pyroxene, hornblende, plagioclaseMajor copper producer Richards Bay (Natal) Placer, marineIlmenite, rutile, zircon, magnetite, leucoxene, monazite, quartz, garnet6.5% heavy minerals, 0.023% monazite Sri Lanka Pulmoddai Placer, marineIlmenite, rutile, zircon, sillimanite, monazite, garnet, quartz70% heavy minerals, 0.15% monazite United States Aiken County (South Carolina)Placer, fluvialIlmenite, rutile, zircon, monazite, quartz, clay0.031% monazite Bald Mountain (Wyoming)Magmatic Ilmenite, zircon, monazite, magnetite, hematite, quartz0.2% monazite, 0.011% ThO 2 Bear Lodge (Wyoming) Magmatic Monazite, xenotime, hematite, feldspar, quartz1.306% REO, 0.034% ThO 2 Bear Valley (Idaho) Placer, fluvialIlmenite, magnetite, monazite, garnet, quartz0.0052% monazite Big Creek (Idaho) Placer, fluvialIlmenite, magnetite, zircon, monazite, garnet0.04% monazite Blackfoot Bridge (Idaho) Magmatic Collophane, vanadinite, uraninite, rare earth elements, pyrite, clay0.1% rare earths at phosphate property Brunswick—Altamaha (Georgia)Placer, marineIlmenite, magnetite, zircon, monazite, quartz0.0285% monazite Caldwell Canyon (Idaho) Magmatic Collophane, vanadinite, uraninite, rare earth elements, pyrite, clay0.1% rare earths at phosphate property Champ (Idaho) Magmatic Collophane, vanadinite, uraninite, rare earth elements, pyrite, clay0.1% rare earths at phosphate propertyTable 2.9 World rare earth deposits (Jackson and Christiansen 1993) (continued) 02 Chapter 2 57-1 32.fm We dnesday, November 10, 2004 8:41 AMRESOURCES OF RARE EARTHS 79 Location Deposit typePrincipal minerals Average grade Conda (Idaho) Magmatic Collophane, vanadinite, uraninite, rare earth elements, pyrite, clay0.1% rare earths at phosphate property Cumberland Island (Georgia)Placer, marineIlmenite, rutile, zircon, leucoxene, monazite, quartzProduction unlikely Diamond Creek (Idaho) Magmatic Monazite, xenotime, fluorite, hematite, feldspar, quartz1.22% REO, 0.21% ThO 2 Gallinas Mountains (New Mexico)Magmatic Fluorite, rare earth elements, pyrite, quartz, clay2.95% REO Gay and South Forty (Idaho)Magmatic Collophane, vanadinite, uraninite, rare earth elements, pyrite, clay0.1% rare earths at phosphate property Gold Fork—Little Valley (Idaho)Placer, fluvialIlmenite, magnetite, zircon, gold, monazite, quartz0.009% monazite Green Cove Springs (Florida)Placer, marineIlmenite, magnetite, zircon, staurolite, monazite0.0077% monazite Hall Mountain Group (Idaho)Magmatic Gold, zircon, apatite, monazite, hematite, quartz0.026% Y 2O3, 0.668% ThO2 Henry (Idaho) Magmatic Collophane, vanadinite, uraninite, rare earth elements, pyrite, clay0.12% rare earths at phosphate property Hicks Dome (Illinois) Magmatic Thorite, xenotime, rare earth elements, fluorite, barite, apatite, sulfides, hematite0.42% REO, 0.15% ThO 2 Hilton Head Island (South Carolina)Placer, marineIlmenite, rutile, zircon, staurolite, magnetite, monazite, quartz, clay, garnet0.018% monazite Husky (Idaho) Magmatic Collophane, vanadinite, uraninite, rare earth elements, pyrite, clay0.1% rare earths at phosphate property Iron Hill (Colorado) Magmatic Ilmenite, rutile, zircon, pyro- chlore, apatite, monazite, fluorite, pyriteMining goal would be Nb 2O5 Lehmi Pass (Idaho) Magmatic Monazite, thorite, rutile, quartz, hematite, pyriteMining goal would be ThO2 Maxville (Florida) Placer, marineIlmenite, zircon, staurolite, monazite, quartzExtension of Green Cove Springs being developed Maybe Canyon (Idaho) Magmatic Collophane, vanadinite, uraninite, rare earth elements, pyrite, clay0.1% rare earths at phosphate property Mineville Dumps (New York)Magmatic Magnetite, martite, apatite, quartz, feldspar1.04% REO, 0.0136% ThO 2 in iron mine dumps Mountain Fuel (Idaho) Magmatic Collophane, vanadinite, uraninite, rare earth elements, pyrite, clay0.1% rare earths at phosphate property Mountain Pass (California)Magmatic Allanite, monazite, barite, quartz12% bastnasite, 7.68% REO in major rare earth producerTable 2.9 World rare earth deposits (Jackson and Christiansen 1993) (continued) 02 Chapter 2 57-1 32.fm We dnesday, November 10, 2004 8:41 AMEXTRACTIVE METALLURGY OF RARE EARTHS 80 Cooljarloo/Jurien Bay Mineral sands deposits occur at Jurien Bay and Cooljarloo in western Australia just south of Eneabba. Cooljarl oo’s deposits were estimated as 16 million metric tons of proven and 42 million metric tons of probable ore grading 3 to 5% heavy minerals, including monazite (Hedrick 1985a). Reserves at Jurien Bay were estimated at 25 million metric tons of proven and 1 million metric tons of probable ore grading 6 to 7% heavy minerals, including monazite. At Coolja rloo, the mined sand is composed of about 0.2% monazite, and at Jurien Bay the sand contains 0.7% monazite. Total reserves were equivalent to 64,000 metric tons REO at Cool jarloo, and 100,000 metric tons REO at Jurien Bay (Hedrick 1985a). Jangardup Jangardup mineral sands deposit, locat ed 60 km south of Nannup in south- western Australia, has moderate quantities of xenotime.Location Deposit typePrincipal minerals Average grade Music Valley (California) Magmatic Xenotime, monazite, gold, biotite, quartzRE value ranges from 3 to 14% North Henry (Idaho) Magmatic Collophane, vanadinite, uraninite, rare earth elements, pyrite, clay0.1% rare earths at phosphate property North and South Carolina Placers (North and South Carolina)Placer, fluvialIlmenite, rutile, zircon, sillimanite, staurolite, monazite, garnet, kyaniteSeries of separate placers Oak Grove (Tennessee) Placer, fluvialIlmenite, rutile, zircon, leu- coxene, staurolite, monazite, garnet, kyanite, tourmaline0.09% REO Pajarito (New Mexico) Magmatic Eudialyte, zircon 0.18% Y 2O3 in major potential source of yttrium in the United States Pearsol Creek (Idaho) Placer, fluvialIlmenite, magnetite zircon, monazite, garnet, quartz0.0185% monazite Powderhorn (Colorado) Magmatic Perovskite, pyrochlore, apatite, biotite, feldspar0.36% REO in 12% TiO2 material Silica Mine (Tennessee) Placer, fluvialIlmenite, rutile, zircon, leucoxene, monazite, quartz0.0105% monazite in sand, 0.07% monazite in heavy minerals dump Smoky Canyon (Idaho) Magmatic Collophane, vanadinite, uraninite, rare earth elements, pyrite, clayPhosphate mine Trail Creek (Idaho) Magmatic Collophane, vanadinite, uraninite, rare earth elements, pyrite, clay0.1% rare earths at phosphate property Wet Mountains (Colorado)Magmatic Thorite, xenotime, barite, hematite, quartzThO 2:REO ratio 2.2:1.0 Wooley Valley (Idaho) Magmatic Collophane, vanadinite, uraninite, rare earth elements, pyrite, clay0.11% rare earths at phosphate property Uruguay Atlantida Placer, fluvialMonazite 3.2% monaziteTable 2.9 World rare earth deposits (Jackson and Christiansen 1993) (continued) 02 Chapter 2 57-1 32.fm We dnesday, November 10, 2004 8:41 AMRESOURCES OF RARE EARTHS 81 WIM-150 This deposit was named after Wimmera Industrial Minerals and is a major deposit of heavy mineral sands n ear Horsham in western Victoria (Taylor 1991). The WIM-150 deposit contains an estimated 32 million metric tons of heavy minerals in an area of about 40 square km. This in cludes 580,000 metric tons of monazite and 170,000 metric tons of xenotime. Murray Basin About six times the amount of rare earths in the WIM-150 deposit occur in the four other deposits of Murray Basin, western Victoria (RIC 1993). The monazite and xenotime content of the Murray Basin heavy mineral deposit, on the whole, has beenestimated to be about seven times larger than the current proven reserves of rare earths in Australia. The deposit is a comm ercial source of zircon and titanium minerals in addition to monazite. Olympic Dam The Olympic Dam deposit is a huge multimetal (copper, uranium, gold, and rare earths) resource (Taylor 1991). The ha rd rock ore body contains rare earth mine- rals at a typical concentration of 5000 ppm. The minerals found are bastnasite, monazite, and florencite with a very minor amount of xenotime. Significantly, the most abundant of the rare earth minerals in the deposit, bastnasi te, is abnormally enriched in heavy rare earths and the usual europium depletion is absent. Brockman The Brockman deposit is located in the East Kimberley region of western Australia. It is potentially a major source of yttrium and heavy rare earths that could be recovered along with other minerals (Taylor 1991). Up to 100 meters in depth, 8.97 million metric tons of resource grading, in percentage, 1.027 ZrO2, 0.116 Y2O3, 0.437 Nb2O5, 0.026 Ta2O5, 0.038 HfO2, 0.01 Ga, 12.1 Al2O3, and 0.105 REO have been indicated. Besides, up to a depth of 250 meters, 13.6 million metric tons of additional resources of similar grades have been inferred. Toongi A deposit is located at Toongi, which is 20 km south of the large regional town Dubbo in central New South Wales approximat ely 410 km northwest of Sydney. To date only limited work has been done on the eval uation of this deposit, which has indicated 10 million tonnes of resources from 0 to 30 meters depth (Taylor 1991). The composition is 2.1% ZrO2, 0.05% HfO2, 0.14% Y2O3, 0.56% Nb2O5, 0.036% Ta2O5, and 0.75% REO. An additional 40 million tonnes of deposits of similar grade occur between 30 and 100 meters of depth. The yttrium content of the deposit is nota bly high and the distribution of rare earth oxides indicates that several rare earth minerals contribute to the tota l rare earth content of the ore. Mount Weld The Mount Weld rare earth deposit in western Australia ranks as one of the richest major rare earth resources in the world (Taylor 1991). The Mount Weld complex comprises world class rare earth oxide and niob ium/tantalum deposits developed within the Mount Weld carbonatite, an intrusive pipe appr oximately three kilometers in diameter. The main deposits are hosted within the soil/regolith horizon that blankets the entire carbonatite and form shallow lenses and sheets within 60 m of the surface. The most important REO deposit, the Central Lanthanide Deposit, CLD, is located at the center of the carbonatite with the Nb/Ta and other deposits generally located towards the outer fringes. Discovered in 1988, the CLD represents a spectacular enrichment zone of REDS. The deposit is believed to be the largest and highest grade of its type in the world. The resource here is estimated at 1.69 million metric tons grad ing 26.1% REO, using a cut-off grade of 20% REO, and 6.2 million metric tons grading 17 .22% REO, using a cut-off grade of 10% REO. It has also been stated that the rare earth contained in th e Mount Weld deposit is sufficient to supply 15 to 20% of the present world de mand for rare earths for over 20 years. The02 Chapter 2 57-1 32.fm We dnesday, November 10, 2004 8:41 AMEXTRACTIVE METALLURGY OF RARE EARTHS 82 principal rare earth mineral in the deposit is supergene monazite, and in some zones the mineralization is predominantly churchite — hydrated yttrium phosphate mineral. The europium content of monazite is unusua lly high. Most importa ntly, the Mount Weld deposit is low in the radioactive element thorium. Besides, the ore zones have low deleterious element levels in other elements su ch as fluorine and calcium, which is relevant in both metallurgical and operating environmental performance. John Galt This is a hard rock deposit containi ng high grade veins of xenotime and is located in the Kimberley region of western Aust ralia. The rare earth distribution in the ore is generally similar to xenotime, but the yttriu m content as a proportion of total rare earths is higher than normal (Taylor 1991). Yangibana This is a hard rock rare earth deposi t in western Australia. In this deposit, the rare earth mineralization occurs over a di stance of approximately 7 km with a width of several hundred meters. The estimated size of the resource is 3.5 million metric tons with an average grade of 1.7% REO (Taylor 1991). The ore probably has unusually high europium content. 2.6.3 Bangladesh Heavy minerals including monazite occur in the Cox’s Bazaar coastal area of Bangladesh. The beach sand deposits, located 100 km s outheast of Chittagong along the coast and nearby islands, contain resources estimated at 5 million metric tons of heavy minerals (Hedrick 1985a). 2.6.4 Brazil There are numerous beach sand deposits extending from the nort hern border of the state of Rio de Janeiro over the state of Espirito Santo to the state of Bahia, on the Atlantic coast. Monazite deposits also occur in the state of Parana. According to the United States Geo- logical Survey Circular (Jackson and Christia nsen 1993), there are 14 monazite deposits, one bastnasite deposit, and one deposit of ot her rare earth minerals in Brazil. The crude mineral sand of Brazil contains around 10% of heavy minerals of which between 10 and 15% is monazite. The monazite contains about 64% of the rare earth oxides, 5.5 to 6% of thorium oxide, and 0.15 to 0.2% of uranium ox ide. The relative concentration of rare earths in monazite is given in Table 2.4. The rare earth deposits at Sao Goncalo de Sapucai and Tapira are of considerable interest (Jackson and Christiansen 1993). The Sao Goncalo de Sapucai deposit is the first inland placer to be dredged in Brazil. It is located on the Sapucai River in Minas Gerais. At Tapira, which is an existing phosphate mi ne based on apatite, an anatase bearing overburden currently stockpiled contains reco verable titanium and rare earths. A hard rock deposit at Pocos de Celdas in Minas Gerais is a resource containing 1.5 million metric tons of bastnasite. The average rare earth content of bastnasite in the deposit is 3.3% REO. According to the latest estimates (Hedrick 20 00) 42000 tons of mon azite occur in marine alluvial deposits and 40000 tons occur in str eam placers. The resources of marine origin are distributed in deposits primarily in the states of Rio de Janeiro (26730 tons), Bahia (10186 tons) and Espirito Santo (4136 tons). The str eam placers occur in the states of Mines Gerais (24396 tons), Espirito Santo (113 72 tons) and Bahia (3481 tons).02 Chapter 2 57-1 32.fm We dnesday, November 10, 2004 8:41 AMRESOURCES OF RARE EARTHS 83 2.6.5 Canada In terms of rare earth resources, Canada is one of the seven major countries in the world. Canada is unique in that its rich rare earth reserves are not consti tuted by placer monazite or a large hard rock deposit with bastnasite as the principal mineral. The “other minerals” make up for the large rare earth deposits in Canada. According to the United States Geological Survey Circular (Jackson and Christiansen 1993), there are 5 rare earth deposits in Cana da, all of which are hard rock deposits. Three of these deposits contain uraninite, branne rite, and monazite, while the remaining two deposits contain gadolinite, zircon, monazi te, allanite, fluorite, and pyrochlore or columbite and xenotime. Rare earths occur with uranium in the uranium deposit at Elliot Lake, Ontario (Drew et al. 1991). An yttrium–bery llium–zirconium deposit at Strange Lake, northeast of Schefferville on the Queb ec–Labrador border contains huge quantities of rare earths in addition to beryllium, pyrochlore, and fluorite (Argall 1980). The current estimate of the reserve is 25 million metric tons with 0.38% yttrium. Large deposits of rare earth bearing pyrochlore occur at St. Honoré and at Oka in Quebec (N oblitt 1965). The rare earth content of Oka pyrochlore averages almost 10% REO and ranges from 2.5 to 11.8% REO. Cerium, lanthanum, neodymium, and yttr ium predominate in this pyrochlore, which also has 0.02 to 1.51% ThO2 and 0.03 to 0.72% U3O8. A specialty metals deposit at Thor Lake, 130 km southeast of Yellowknife in the Northwest Territories contains the rare earth s yttrium and beryllium. Proven reserves of 431,000 metric tons of ore grading 0.2% Y2O3 have been reported (Hedrick 1985a). A major new source of rare earths has been discovered in southern Yukon, Canada. Over1,500,000 metric tons of ore are contained in a wide fluorite-bearing vein, which has a mineral assemblage of monazite and xeno time. The following composition has been reported for a representative rock outcrop of the deposit: 0.15% yttrium oxide, 0.62% niobium oxide, 1.10% zircon, 0.02% hafniu m oxide, and 1.37% lanthanides consisting mostly cerium, lanthanum, and neodymium oxides. 2.6.6 China China is foremost among the seven major coun tries with 48 million metric tons of REO found in resources located in the country. It has also been stated (Jackson and Christiansen 1993) that China probably has more rare earth deposits than what has been reported. Some of these deposits are among the world’s largest rare earth resources. There are four main belts of rare earth mi neralization in China (C lark and Zheng 1991). They are (1) Inner Mongolia be lt, (2) Fuji, Jiangxi –Guangdon g, Guangxi – Hunan belt, (3) Hubei-Sichuan belt, and (4) Southeast China b each placer belt. Each of these belts has a unique type of rare earth mineral occurrence. The Inner Mongolia be lt contains the Bayan Obo rare earth–iron mine, which, with over 350 million metric tons of reserves, is the world’s largest rare earth mine. The principal mi nerals are bastnasite and monazite in a dolo- mitic iron formation. The Fuji, Jiangxi–Guan gdong, Guangxi–Hunan belt occurs along the borders of the provinces mentioned and contai ns the relatively recently discovered and currently exploited ion adsorp tion deposits. The deposits are lateritic zones containing bastnasite, synchysite, and allanite. The or e occurs in numerous small deposits. The Hubei–Sichuan belt occurs along the border s of these two provinces and consists of bastnasite and parisite occurring in barite and calcite veins associated with alkaline and02 Chapter 2 57-1 32.fm We dnesday, November 10, 2004 8:41 AMEXTRACTIVE METALLURGY OF RARE EARTHS 84 carbonatite rocks. In the southeast China beach placer belt, beach placer deposits containing monazite and xenotime occur along the coas tal areas of west Guangdong Province and Haian Island. Thus rare earth deposits occur throughout the eastern half of China. Among these the metasedimentary deposits, which include th e Bayan Obo deposit and the ion adsorption type deposits of southeast Ch ina, are the most important. Bayan Obo The Bayan Obo iron–rare earth–niobium ore bodies, discovered in the late 1920s, are located 135 km northwest of Baotou in the Nei Monggol autonomous region of northern China. The Bayan Obo iron–rare earth–niobium mine is China’s largest iron mine with iron ore reserves of more than 1 billion metric tons. The rare earth reserves of Bayan Obo exceed 35 million metric tons REO. The genesis of the Bayan Obo deposit has been explained in many ways (Kanazawa and Miyawaki 1991), as a marine sedimentar y–diagenitic deposit, as a sedimentary– meta- morphic–hydrothermal deposit, and as a marine facies volcanosedimentary deposit and as marine facies volcanosedimentary carbona tite. It has also been interpreted (Drew et al. 1991) that the Bayan Obo iron–rare earth–ni obium ore bodies were formed by hydro- thermal replacement of Middle Proterozoic dol omite in an intercontinental rift setting. Clark and Zheng (1991) have described the Bayan Obo deposit as occurring in a severely folded and faulted sequence of middl e Proterozoic slates, quartzites, dolomites, and limestones intruded by Hercynian granit es and weakly metamorphosed. The main mineralization zones lie south of the Kuang Gow fault and occur primarily in what is known as the H8 dolomite. The H8 dolomite occurs within a zone that extends 18 km in the east-west direction and is 2 km in width. The majority of the co mmercial deposits occur here. The H8 dolomite occurs throughout the zone and is more than 1000 meters thick. Within the H8 dolomite there are three main ore zones: the main ore body, the east ore body, and the west ore body. The main ore body and the east ore body have reserves of 20 million metric tons and 15 million metric tons of REO, respectively. Ther e are 16 medium ore bodies in the west mine. The main ore body consists of tubular an d/or lenticular bodies of REO bearing magnetite and hematite iron ores. A high but vari able amount of fluori te is associated with both the ore and the surrounding dolomitic host rock throug hout the Bayan Obo deposits. At Bayan Obo, the REO bearing iron ore as well as the host H8 dolomitic rocks are the sources of rare earths. The main ore bo dy has an average REO content of 6.19%, the east ore body 5.17%, and the west ore body approximately 1% (Argall 1980). Dolomitic type ores in the main and east ore bodies also contain a considerable amount of rare earths (2 to 4% REO). The primary rare earth bearing minerals in the Bayan Obo ore bodies are bastnasite and monazite. These two together constitute approximately 80% of the REO occurring in the deposit. A total of 29 individual rare earth minerals have been reported to be intergrown in the Bayan Obo deposit. Among these, 13 are stated to be new minerals (Clark and Zheng 1991). The rare earths in the ore at Bayan Obo occu r as individual minerals and less than 10% is dispersed isomorphically in other minerals. In the ore bodies (Clark and Zheng 1991), bastnasite and monazite are closely associat ed and their ratio (bastnasite to monazite) varies depending on the ore type . Usually the quantity of bastna site is 20 to 100% more than the quantity of monazite in the ore. Monazite in the ores of Bayan Obo cont ains an average of only 0.26% of ThO2. The REO and P2O5 together account for 98% of the mo nazite composition. The low thoria02 Chapter 2 57-1 32.fm We dnesday, November 10, 2004 8:41 AMRESOURCES OF RARE EARTHS 85 content and high REO content make this a highly desirable mineral for rare earth production. The thoria content of bastnasite va ries in the range 0.02 to 0.28%, making this also a favorable mineral for rare earth productio n. Fluorine occurrence is widespread in the mine but more than 98% of the fluorine in th e deposits occurs primarily as fluorite and as a minor component in bastnasite. Ion Adsorption Ore An unusual type of rare earth de posit known as the ion-adsorption type occurs in southern China (Clark and Zheng 1991). Th e deposits were initially discovered in southern Jiangxi Province, which to date remains the principal region for ion adsorption type deposits. Addi tional ion adsorption deposits have been discovered in the provinces of Guangdong, Fujian, Hu nan, Guangxi, and Southern Anhui. The ion adsorption deposits form as the result of in situ weathering of REO rich host rocks, most commonly granitic or volcanic ro cks. For their formation, therefore, there must be sufficient quantity of rare earth-bearin g host rock occurring within the zone of weathering, and the weathering or lateritic pr ocess must be balanced so that prolonged weathering is possible but with limited eros ion. The rare earth cations from the host rocks are mobilized onto the aqueous phase and mi grate downwards. Simultaneously with the weathering, various aluminosilicate minerals, su ch as kaolimite clays, form and these in turn adsorb the RE3+ cations. Such weathering requires a mild, rainy, humid and tectonically stable environment over a long period of time. All th ese conditions are met in southern China, and hence a large number of i on adsorption type REO deposits occur there. Even though the reserve estimate of rare earths in ion adsorption type deposits in China is placed at one million metr ic tons REO, Clark and Zheng (1991) state that it is likely to be several million metric tons RE O. Over 100 individual mineralized occurrences have been identified in Jiangxi Province alon e, and geologic studies have shown granitic outcrops, which are potential sources of ion adsorption deposits, occupy very extensive areas in southern Jiangxi, western Fujian, and Guangdong provinces. The rare earth content of ion adsorption type ores in several major deposits of southern Jiangxi and western Fujian provinces are given in Table 2.5. These deposits are sp ecial in that they are characterized by low cerium and high neodymium, samari um, europium, gadolinium, and terbium or high yttrium contents. So, depending on the rare earth element required, the deposits may be selectively mined. The grades of ion adso rption type deposits are the lowest (0.05 to 0.2% REO) among the various rare earth depos its in China. This however is offset by the easier mining and beneficiation of these deposits. Placers Placer deposits containing monazite and xenotime occur at many locations in China (Clark and Zheng 1991). The principal pl acer deposits are located along the coastal areas of west Guangdong and Hainan Isla nd. The Nanshanhai deposit of Guangdong extends from the east to the west for about 9 km. It is 1.4 km wide and has an average thickness of 3.24 m. In addition to monazi te (44,000 metric tons) and xenotime (8200 metric tons), zircon and ilmenite occur in the deposit. Reserves of monazite, equal in extent to that mentioned above, occur in fluvial an d lacustrine placer deposits found widespread in Hunan, Hubei, Sichuan, and Jiangxi prov inces. The average grade of placer deposits in China is 0.5 to 1.0% REO. Other Deposits Rare earth-bearing carbonatite deposits associated with alkaline rocks have been found in Taohualashan, Northern Nei Monggol, Zhushan, northwestern Hubei, Weishan, southern Shandong, and Xichang, Sichuan (Clark and Zheng 1991). The main producing mine among these is the Weishan mi ne in Shandong Province. The principal ore mineral in this mine is bastnasite.02 Chapter 2 57-1 32.fm We dnesday, November 10, 2004 8:41 AMEXTRACTIVE METALLURGY OF RARE EARTHS 86 A massive alkaline igneous type rare eart h deposit has been discovered recently in Mianning county, southwestern Sichuan. The or e body consists of mainly bastnasite with small amounts of parisite, chernovite, and xe notime. The metals lead, molybdenum, and bis- muth occur in association with the rare earth minerals. This deposit is considered attractive because it is easy to beneficiat e and low in thorium content. Apatites enriched in rare earths occur over the western part of China. The levels of REO are, however, too low for commercial recovery. 2.6.7 Germany Heavy mineral sands deposits, similar to those in the east coast of Australia, occur at Cux- haven in the North Sea coast, Germany. Reserv es have been estimated at 10 million metric tons of heavy minerals, including ilmeni te, rutile, zircon, and possibly monazite (Hedrick 1985a). 2.6.8 India A large variety of rare earth deposits occur in
