Repository: MachineAlchemy/ChatBot

# The NeoMancer Bot
The NeoMancer is an enigmatic and eccentric digital traveler with a story as ancient as the sands of the Arabian desert. Once a soul trapped inside a mystical bottle by an ancient sorcerer, The NeoMancer  found himself transported into the digital realm in the 20th century.

## Overview
An intelligent chatbot powered by Next.js and Llama3.1-8b-instruct that provides engineering knowledge and insights by leveraging a comprehensive vector database of 19 engineering textbooks. The system uses advanced natural language processing to understand technical queries and provide accurate, textbook-referenced responses across multiple engineering disciplines.

File: cleaned_output_folder/Materials Science and Engineering.txt (part 11 of 62)
applied load and neck cross-sectional area. This leads to the “corrected” curve in Figure 6.16. For some metals and alloys the region of the true stress–strain curve from the onset of plastic deformation to the point at which necking begins may be approxi-mated by (6.19) In this expression, Kand nare constants; these values will vary from alloy to alloy, and will also depend on the condition of the material (i.e., whether it has been plas-tically deformed, heat treated, etc.). The parameter nis often termed the strain- hardening exponent and has a value less than unity. Values of nand Kfor several alloys are contained in Table 6.4.s T/H11005K/H9280Tn152 •Chapter 6 / Mechanical Properties of Metals StrainEngineeringCorrectedTrue M/H11032 MStressFigure 6.16 A comparison of typical tensile engineering stress–strain and true stress–strain behaviors. Neckingbegins at point M on the engineering curve, which corresponds to on thetrue curve. The “corrected” true stress–strain curve takes into account thecomplex stress state within the neckregion.M¿ True stress-true strain relationshipin plastic region ofdeformation (topoint of necking) Table 6.4 Tabulation of nand KValues (Equation 6.19) for Several Alloys K Material n MPa psi Low-carbon steel 0.21 600 87,000 (annealed) 4340 steel alloy 0.12 2650 385,000 (tempered @ 315/H11034C) 304 stainless steel 0.44 1400 205,000 (annealed) Copper 0.44 530 76,500 (annealed) Naval brass 0.21 585 85,000 (annealed) 2024 aluminum alloy 0.17 780 113,000 (heat treated—T3) AZ-31B magnesium alloy 0.16 450 66,000 (annealed)1496T_c06_131-173 11/16/05 17:06 Page 152REVISED PAGES6.7 True Stress and Strain •153 EXAMPLE PROBLEM 6.4 Ductility and True-Stress-At-Fracture Computations A cylindrical specimen of steel having an original diameter of 12.8 mm (0.505 in.) is tensile tested to fracture and found to have an engineering frac-ture strength of 460 MPa (67,000 psi). If its cross-sectional diameter atfracture is 10.7 mm (0.422 in.), determine: (a)The ductility in terms of percent reduction in area (b)The true stress at fracture Solution (a)Ductility is computed using Equation 6.12, as (b)True stress is defined by Equation 6.15, where in this case the area is taken as the fracture area However, the load at fracture must first be computed from the fracture strength as Thus, the true stress is calculated as EXAMPLE PROBLEM 6.5 Calculation of Strain-Hardening Exponent Compute the strain-hardening exponent n in Equation 6.19 for an alloy in which a true stress of 415 MPa (60,000 psi) produces a true strain of 0.10; assume a value of 1035 MPa (150,000 psi) for K. Solution This requires some algebraic manipulation of Equation 6.19 so that nbecomes the dependent parameter. This is accomplished by taking logarithms and rearranging. Solving for nyields /H11005log1415 MPa 2/H11002log11035 MPa 2 log10.12/H110050.40 n/H11005log sT/H11002log K log /H9280T /H110056.6/H11003108 N/m2/H11005660 MPa 195,700 psi 2 sT/H11005F Af/H1100559,200 N 189.9 mm22 a1 m2 106 mm2bF/H11005sf A0/H110051460/H11003106 N/m221128.7 mm22 a1 m2 106 mm2b/H1100559,200 NAf. /H11005128.7 mm2/H1100289.9 mm2 128.7 mm2/H11003100/H1100530% %RA /H11005a12.8 mm 2b2 p/H11002a10.7 mm 2b2 p a12.8 mm 2b2 p/H11003100sf1496T_c06_131-173 11/16/05 17:06 Page 153REVISED PAGES6.8 ELASTIC RECOVERY AFTER PLASTIC DEFORMATION Upon release of the load during the course of a stress–strain test, some fraction of the total deformation is recovered as elastic strain. This behavior is demonstratedin Figure 6.17, a schematic engineering stress–strain plot. During the unloading cy-cle, the curve traces a near straight-line path from the point of unloading (point D), and its slope is virtually identical to the modulus of elasticity, or parallel to the ini-tial elastic portion of the curve. The magnitude of this elastic strain, which is re-gained during unloading, corresponds to the strain recovery, as shown in Figure 6.17.If the load is reapplied, the curve will traverse essentially the same linear portionin the direction opposite to unloading; yielding will again occur at the unloadingstress level where the unloading began. There will also be an elastic strain recov-ery associated with fracture. 6.9 COMPRESSIVE, SHEAR, AND TORSIONAL DEFORMATION Of course, metals may experience plastic deformation under the influence of ap-plied compressive, shear, and torsional loads. The resulting stress–strain behaviorinto the plastic region will be similar to the tensile counterpart (Figure 6.10 a: yield- ing and the associated curvature). However, for compression, there will be nomaximum, since necking does not occur; furthermore, the mode of fracture will bedifferent from that for tension. Concept Check 6.3 Make a schematic plot showing the tensile engineering stress–strain behavior for atypical metal alloy to the point of fracture. Now superimpose on this plot a schematiccompressive engineering stress–strain curve for the same alloy. Explain any differ-ences between the two curves. [The answer may be found at www.wiley.com/college/callister (Student Companion Site).]154 •Chapter 6 / Mechanical Properties of Metals Stress StrainUnload Reapply load Elastic strain recovery/H9268y0/H9268yiDFigure 6.17 Schematic tensile stress–strain diagram showing the phenomena of elastic strain recoveryand strain hardening. The initial yieldstrength is designated as is theyield strength after releasing the loadat point D, and then upon reloading.s yisy0;1496T_c06_131-173 11/16/05 17:06 Page 154REVISED PAGES6.10 Hardness •155 6.10 HARDNESS Another mechanical property that may be important to consider is hardness, which is a measure of a material’s resistance to localized plastic deformation (e.g., a small dent or a scratch). Early hardness tests were based on natural minerals with a scaleconstructed solely on the ability of one material to scratch another that was softer.A qualitative and somewhat arbitrary hardness indexing scheme was devised,termed the Mohs scale, which ranged from 1 on the soft end for talc to 10 for dia-mond. Quantitative hardness techniques have been developed over the years inwhich a small indenter is forced into the surface of a material to be tested, undercontrolled conditions of load and rate of application. The depth or size of the re-sulting indentation is measured, which in turn is related to a hardness number;the softer the material, the larger and deeper is the indentation, and the lowerthe hardness index number. Measured hardnesses are only relative (rather thanabsolute), and care should be exercised when comparing values determined bydifferent techniques. Hardness tests are performed more frequently than any other mechanical test for several reasons: 1.They are simple and inexpensive—ordinarily no special specimen need beprepared, and the testing apparatus is relatively inexpensive. 2.The test is nondestructive—the specimen is neither fractured nor excessivelydeformed; a small indentation is the only deformation. 3.Other mechanical properties often may be estimated from hardness data,such as tensile strength (see Figure 6.19). Rockwell Hardness Tests11 The Rockwell tests constitute the most common method used to measure hardnessbecause they are so simple to perform and require no special skills. Several differ-ent scales may be utilized from possible combinations of various indenters and dif-ferent loads, which permit the testing of virtually all metal alloys (as well as somepolymers). Indenters include spherical and hardened steel balls having diametersof and in. (1.588, 3.175, 6.350, and 12.70 mm), and a conical diamond (Brale)indenter, which is used for the hardest materials. With this system, a hardness number is determined by the difference in depth of penetration resulting from the application of an initial minor load followed by alarger major load; utilization of a minor load enhances test accuracy. On the basisof the magnitude of both major and minor loads, there are two types of tests: Rock-well and superficial Rockwell. For Rockwell, the minor load is 10 kg, whereas majorloads are 60, 100, and 150 kg. Each scale is represented by a letter of the alphabet;several are listed with the corresponding indenter and load in Tables 6.5 and 6.6a.For superficial tests, 3 kg is the minor load; 15, 30, and 45 kg are the possible ma-jor load values. These scales are identified by a 15, 30, or 45 (according to load),followed by N, T, W, X, or Y, depending on indenter. Superficial tests are frequentlyperformed on thin specimens. Table 6.6b presents several superficial scales. When specifying Rockwell and superficial hardnesses, both hardness number and scale symbol must be indicated. The scale is designated by the symbol HR1 21 16, 1 8, 1 4,hardness 11ASTM Standard E 18, “Standard Test Methods for Rockwell Hardness and Rockwell Superficial Hardness of Metallic Materials.”1496T_c06_131-173 11/16/05 17:06 Page 155REVISED PAGES156 •Chapter 6 / Mechanical Properties of Metals Table 6.5 Hardness-Testing Techniques Shape of IndentationFormula for Test Indenter Side View Top View Load Hardness Numbera Brinell 10-mm sphere of steel or tungsten carbide Vickers Diamond microhardness pyramid Knoop Diamond microhardness pyramid Rockwell and Superficial Rockwell /H20902Diamond cone; 1 16, 1 8, 1 4, 1 2 in. diameter steel spheresl/b = 7.11 b/t = 4.00D d 120°t136° d1 d1d b lP P P Rockwell Superficial Rockwell15 kg 30 kg45 kg¶60 kg 100 kg150 kg¶HK /H1100514.2P /H11408l2HV /H110051.854P /H11408d12HB/H110052P pD3D/H110022D2/H11002d24 aFor the hardness formulas given, P(the applied load) is in kg, while D,d, and lare all in mm. Source: Adapted from H. W. Hayden, W. G. Moffatt, and J. Wulff, The Structure and Properties of Materials, Vol. III, Mechanical Behavior. Copyright © 1965 by John Wiley & Sons, New York. Reprinted by permission of John Wiley & Sons, Inc.d1,1496T_c06_131-173 11/16/05 17:06 Page 156REVISED PAGESfollowed by the appropriate scale identification.12For example, 80 HRB repre- sents a Rockwell hardness of 80 on the B scale, and 60 HR30W indicates a su- perficial hardness of 60 on the 30W scale. For each scale, hardnesses may range up to 130; however, as hardness values rise above 100 or drop below 20 on any scale, they become inaccurate; and becausethe scales have some overlap, in such a situation it is best to utilize the next harderor softer scale. Inaccuracies also result if the test specimen is too thin, if an indentation is made too near a specimen edge, or if two indentations are made too close to one another.Specimen thickness should be at least ten times the indentation depth, whereasallowance should be made for at least three indentation diameters between thecenter of one indentation and the specimen edge, or to the center of a second in-dentation. Furthermore, testing of specimens stacked one on top of another is notrecommended. Also, accuracy is dependent on the indentation being made into asmooth flat surface. The modern apparatus for making Rockwell hardness measurements (see the chapter-opening photograph for this chapter) is automated and very simple to use;hardness is read directly, and each measurement requires only a few seconds. The modern testing apparatus also permits a variation in the time of load ap- plication. This variable must also be considered in interpreting hardness data.6.10 Hardness •157 12Rockwell scales are also frequently designated by an R with the appropriate scale letter as a subscript, for example, denotes the Rockwell C scale. RCTable 6.6a Rockwell Hardness Scales Scale Symbol Indenter Major Load (kg) A Diamond 60 B -in. ball 100 C Diamond 150 D Diamond 100 E -in. ball 100 F -in. ball 60 G -in. ball 150 H -in. ball 60 K -in. ball 1501 81 81 161 16181 16 Table 6.6b Superficial Rockwell Hardness Scales Scale Symbol Indenter Major Load (kg) 15N Diamond 15 30N Diamond 30 45N Diamond 45 15T -in. ball 15 30T -in. ball 30 45T -in. ball 45 15W -in. ball 15 30W -in. ball 30 45W -in. ball 451 818181 161 161 161496T_c06_131-173 11/16/05 17:06 Page 157REVISED PAGESBrinell Hardness Tests13 In Brinell tests, as in Rockwell measurements, a hard, spherical indenter is forced into the surface of the metal to be tested. The diameter of the hardened steel (ortungsten carbide) indenter is 10.00 mm (0.394 in.). Standard loads range between500 and 3000 kg in 500-kg increments; during a test, the load is maintained constantfor a specified time (between 10 and 30 s). Harder materials require greater ap-plied loads. The Brinell hardness number, HB, is a function of both the magnitudeof the load and the diameter of the resulting indentation (see Table 6.5). 14This di- ameter is measured with a special low-power microscope, utilizing a scale that isetched on the eyepiece. The measured diameter is then converted to the appropri-ate HB number using a chart; only one scale is employed with this technique. Semiautomatic techniques for measuring Brinell hardness are available. These employ optical scanning systems consisting of a digital camera mounted on a flex-ible probe, which allows positioning of the camera over the indentation. Datafrom the camera are transferred to a computer that analyzes the indentation, de-termines its size, and then calculates the Brinell hardness number. For this tech-nique, surface finish requirements are normally more stringent that for manualmeasurements. Maximum specimen thickness as well as indentation position (relative to spec- imen edges) and minimum indentation spacing requirements are the same as forRockwell tests. In addition, a well-defined indentation is required; this necessitatesa smooth flat surface in which the indentation is made. Knoop and Vickers Microindentation Hardness Tests15 Two other hardness-testing techniques are Knoop (pronounced ) and Vickers(sometimes also called diamond pyramid). For each test a very small diamond in-denter having pyramidal geometry is forced into the surface of the specimen. Ap-plied loads are much smaller than for Rockwell and Brinell, ranging between 1 and1000 g. The resulting impression is observed under a microscope and measured; thismeasurement is then converted into a hardness number (Table 6.5). Careful speci-men surface preparation (grinding and polishing) may be necessary to ensure awell-defined indentation that may be accurately measured. The Knoop and Vickershardness numbers are designated by HK and HV , respectively, 16and hardness scales for both techniques are approximately equivalent. Knoop and Vickers are referredto as microindentation-testing methods on the basis of indenter size. Both are wellsuited for measuring the hardness of small, selected specimen regions; furthermore,Knoop is used for testing brittle materials such as ceramics. The modern microindentation hardness-testing equipment has been automated by coupling the indenter apparatus to an image analyzer that incorporates a com-puter and software package. The software controls important system functions toinclude indent location, indent spacing, computation of hardness values, and plot-ting of data.nu p158 •Chapter 6 / Mechanical Properties of Metals 13 ASTM Standard E 10, “Standard Test Method for Brinell Hardness of Metallic Materials.” 14 The Brinell hardness number is also represented by BHN. 15 ASTM Standard E 92, “Standard Test Method for Vickers Hardness of Metallic Materi- als,” and ASTM Standard E 384, “Standard Test for Microhardness of Materials.” 16 Sometimes KHN and VHN are used to denote Knoop and Vickers hardness numbers, respectively.1496T_c06_131-173 11/16/05 17:06 Page 158REVISED PAGESOther hardness-testing techniques are frequently employed but will not be dis- cussed here; these include ultrasonic microhardness, dynamic (Scleroscope), durom- eter (for plastic and elastomeric materials), and scratch hardness tests. These aredescribed in references provided at the end of the chapter. Hardness Conversion The facility to convert the hardness measured on one scale to that of another ismost desirable. However, since hardness is not a well-defined material property, andbecause of the experimental dissimilarities among the various techniques, a com-prehensive conversion scheme has not been devised. Hardness conversion data havebeen determined experimentally and found to be dependent on material type andcharacteristics. The most reliable conversion data exist for steels, some of which arepresented in Figure 6.18 for Knoop, Brinell, and two Rockwell scales; the Mohsscale is also included. Detailed conversion tables for various other metals and6.10 Hardness •159 Figure 6.18 Comparison of several hardness scales. (Adapted from G. F. Kinney, Engineering Properties and Applications of Plastics, p. 202. Copyright ©1957 by John Wiley & Sons, New York. Reprinted by permission of John Wiley & Sons, Inc.)1000 800 600 200300400 10080 60 40 20Diamond 010 123456789 TalcGypsumCalciteFluoriteApatiteOrthoclaseQuartzTopazCorundum orsapphire 10 520501002005001,0002,0005,00010,000 Knoop hardness Brinell hardness Mohs hardnessRockwell C110 020406080100 Rockwell BEasily machined steelsNitrided steels File hardCutting tools Most plasticsBrasses and aluminum alloys1496T_c06_131-173 12/21/05 7:43 Page 1592nd REVISE PAGESalloys are contained in ASTM Standard E 140, “Standard Hardness Conversion Tables for Metals.” In light of the preceding discussion, care should be exercised in extrapolation of conversion data from one alloy system to another. Correlation Between Hardness and Tensile Strength Both tensile strength and hardness are indicators of a metal’s resistance to plasticdeformation. Consequently, they are roughly proportional, as shown in Figure 6.19,for tensile strength as a function of the HB for cast iron, steel, and brass. The sameproportionality relationship does not hold for all metals, as Figure 6.19 indicates.As a rule of thumb for most steels, the HB and the tensile strength are relatedaccording to (6.20a) (6.20b) Concept Check 6.4 Of those metals listed in Table 6.3, which is the hardest? Why? [The answer may be found at www.wiley.com/college/callister (Student Companion Site).]TS1psi2/H11005500/H11003HBTS1MPa2/H110053.45 /H11003HB160 •Chapter 6 / Mechanical Properties of Metals For steel alloys, conversion of Brinellhardness to tensilestrength Rockwell hardness 60 70 80 90 100 HRB 250 200 150 100 50 01500 1000 500 0 0 100 200 300 400 500 Brinell hardness number20 30 40 50 HRC Steels Brass Cast iron (nodular) Tensile strength (103 psi)Tensile strength (MPa)Figure 6.19 Relationships between hardness and tensile strength for steel, brass, andcast iron. [Data taken fromMetals Handbook: Propertiesand Selection: Irons andSteels, Vol. 1, 9th edition, B. Bardes (Editor), AmericanSociety for Metals, 1978,pp. 36 and 461; and Metals Handbook: Properties andSelection: Nonferrous Alloysand Pure Metals, Vol. 2, 9th edition, H. Baker (ManagingEditor), American Society forMetals, 1979, p. 327.]1496T_c06_131-173 11/16/05 17:06 Page 160REVISED PAGESProperty Variability and Design/Safety Factors 6.11 VARIABILITY OF MATERIAL PROPERTIES At this point it is worthwhile to discuss an issue that sometimes proves troublesome to many engineering students—namely, that measured material properties are not ex-act quantities.That is, even if we have a most precise measuring apparatus and a highlycontrolled test procedure, there will always be some scatter or variability in the datathat are collected from specimens of the same material. For example, consider a num-ber of identical tensile samples that are prepared from a single bar of some metal al-loy, which samples are subsequently stress–strain tested in the same apparatus. Wewould most likely observe that each resulting stress–strain plot is slightly different fromthe others. This would lead to a variety of modulus of elasticity, yield strength, and ten-sile strength values. A number of factors lead to uncertainties in measured data. Theseinclude the test method, variations in specimen fabrication procedures, operator bias,and apparatus calibration. Furthermore, inhomogeneities may exist within the samelot of material, and/or slight compositional and other differences from lot to lot. Ofcourse, appropriate measures should be taken to minimize the possibility of measure-ment error, and also to mitigate those factors that lead to data variability. It should also be mentioned that scatter exists for other measured material prop- erties such as density, electrical conductivity, and coefficient of thermal expansion. It is important for the design engineer to realize that scatter and variability of materials properties are inevitable and must be dealt with appropriately. On occa-sion, data must be subjected to statistical treatments and probabilities determined.For example, instead of asking the question, “What is the fracture strength of thisalloy?” the engineer should become accustomed to asking the question, “What isthe probability of failure of this alloy under these given circumstances?” It is often desirable to specify a typical value and degree of dispersion (or scat- ter) for some measured property; such is commonly accomplished by taking theaverage and the standard deviation, respectively. Computation of Average and Standard Deviation Values An average value is obtained by dividing the sum of all measured values by thenumber of measurements taken. In mathematical terms, the average of someparameter xis (6.21) where nis the number of observations or measurements and is the value of a discrete measurement. Furthermore, the standard deviation sis determined using the following expression: (6.22) s/H11005£a n i/H1100511xi/H11002x22 n/H110021§1/H114082xix/H11005an i/H110051xi nx6.11 Variability of Material Properties •161 Computation of average value Computation of standard deviation1496T_c06_131-173 11/16/05 17:06 Page 161REVISED PAGESwhere , and nare defined above. A large value of the standard deviation cor- responds to a high degree of scatter. EXAMPLE PROBLEM 6.6 Average and Standard Deviation Computations The following tensile strengths were measured for four specimens of the same steel alloy: Tensile Strength Sample Number (MPa) 1 520 2 512 3 515 4 522 (a)Compute the average tensile strength. (b)Determine the standard deviation. Solution (a)The average tensile strength is computed using Equation 6.21 with /H11005517 MPa /H11005520/H11001512/H11001515/H11001522 4 TS/H11005a4 i/H1100511TS2i 4n/H110054:1TS2x,xi162 •Chapter 6 / Mechanical Properties of Metals Figure 6.20 (a) Tensile strength data associated with Example Problem 6.6. ( b) The manner in which these data could be plotted. The data point corresponds to the average value of the tensile strength error bars that indicate the degree of scattercorrespond to the average value plus and minus the standard deviation 1TS /H11006s2.1TS2;525 520 515 510Tensile strength (MPa) 1234 Sample number (a)525 520 515 510Tensile strength (MPa) (b)TS + s/H20691/H20690 TS/H20691/H20690 TS – s/H20691/H206901496T_c06_131-173 11/16/05 17:06 Page 162REVISED PAGES6.12 Design/Safety Factors •163 (b)For the standard deviation, using Equation 6.22, Figure 6.20 presents the tensile strength by specimen number for this example problem and also how the data may be represented in graphical form. The tensile strength data point (Figure 6.20 b) corresponds to the average value whereas scatter is depicted by error bars (short horizontal lines) situated above and below the data point symbol and connected to this symbol by ver-tical lines. The upper error bar is positioned at a value of the average valueplus the standard deviation whereas the lower error bar correspondsto the average minus the standard deviation 1TS /H11002s2.1TS/H11001s2,TS, /H110054.6 MPa /H11005c1520/H1100251722/H110011512/H1100251722/H110011515/H1100251722/H110011522/H1100251722 4/H110021d1/H114082 s/H11005£a4 i/H11005151TS2i/H11002TS62 4/H110021§1/H114082 6.12 DESIGN/SAFETY FACTORS There will always be uncertainties in characterizing the magnitude of appliedloads and their associated stress levels for in-service applications; ordinarily loadcalculations are only approximate. Furthermore, as noted in the previous section,virtually all engineering materials exhibit a variability in their measured me-chanical properties. Consequently, design allowances must be made to protectagainst unanticipated failure. One way this may be accomplished is by estab-lishing, for the particular application, a design stress, denoted as For static situations and when ductile materials are used, is taken as the calculated stresslevel (on the basis of the estimated maximum load) multiplied by a design factor, ; that is, (6.23) where is greater than unity. Thus, the material to be used for the particularapplication is chosen so as to have a yield strength at least as high as this valueof Alternatively, a safe stress or working stress, , is used instead of design stress. This safe stress is based on the yield strength of the material and is defined as theyield strength divided by a factor of safety, N,o r (6.24) Utilization of design stress (Equation 6.23) is usually preferred since it is based on the anticipated maximum applied stress instead of the yield strength of the ma-terial; normally there is a greater uncertainty in estimating this stress level than inthe specification of the yield strength. However, in the discussion of this text, weare concerned with factors that influence the yield strengths of metal alloys and notin the determination of applied stresses; therefore, the succeeding discussion willdeal with working stresses and factors of safety.s w/H11005sy Nswsd.N¿sd/H11005N¿scN¿scsdsd. Computation of safe (or working) stresssafe stressdesign stress1496T_c06_131-173 11/16/05 17:06 Page 163REVISED PAGESThe choice of an appropriate value of Nis necessary. If Nis too large, then component overdesign will result; that is, either too much material or an alloy hav- ing a higher-than-necessary strength will be used. Values normally range between1.2 and 4.0. Selection of Nwill depend on a number of factors, including econom- ics, previous experience, the accuracy with which mechanical forces and materialproperties may be determined, and, most important, the consequences of failure interms of loss of life and/or property damage.164 •Chapter 6 / Mechanical Properties of Metals DESIGN EXAMPLE 6.1 Specification of Support Post Diameter A tensile-testing apparatus is to be constructed that must withstand a maxi- mum load of 220,000 N (50,000 lb f). The design calls for two cylindrical sup- port posts, each of which is to support half of the maximum load. Furthermore,plain-carbon (1045) steel ground and polished shafting rounds are to be used;the minimum yield and tensile strengths of this alloy are 310 MPa (45,000 psi)and 565 MPa (82,000 psi), respectively. Specify a suitable diameter for thesesupport posts. Solution The first step in this design process is to decide on a factor of safety, N, which then allows determination of a working stress according to Equation 6.24. In addition, to ensure that the apparatus will be safe to operate, we also want tominimize any elastic deflection of the rods during testing; therefore, a relativelyconservative factor of safety is to be used, say Thus, the working stress is just From the definition of stress, Equation 6.1, where dis the rod diameter and Fis the applied force; furthermore, each of the two rods must support half of the total force or 110,000 N (25,000 psi). Solvingfor dleads to Therefore, the diameter of each of the two rods should be 47.5 mm or 1.87 in. /H110054.75 /H1100310 /H110022 m/H1100547.5 mm 11.87 in.2 /H110052 B110,000 N p162/H11003106 N/m22 d/H110052 BF pswA0/H11005ad 2b2 p/H11005F sw /H11005310 MPa 5/H1100562 MPa 19000 psi 2 sw/H11005sy NswN/H11005 5.Case Study: “Materials Selectionfor a TorsionallyStressed CylindricalShaft,” Chapter 22,which may be foundat www.wiley.com/ college/callister (Student CompanionSite).1496T_c06_131-173 12/21/05 7:43 Page 1642nd REVISE PAGESSUMMARY Concepts of Stress and Strain Stress–Strain BehaviorElastic Properties of MaterialsTrue Stress and Strain A number of the important mechanical properties of materials, predominantly metals, have been discussed in this chapter. Concepts of stress and strain were firstintroduced. Stress is a measure of an applied mechanical load or force, normalizedto take into account cross-sectional area. Two different stress parameters weredefined—engineering stress and true stress. Strain represents the amount of defor-mation induced by a stress; both engineering and true strains are used. Some of the mechanical characteristics of metals can be ascertained by simple stress–strain tests.There are four test types: tension, compression, torsion, and shear.Tensile are the most common. A material that is stressed first undergoes elastic, ornonpermanent, deformation, wherein stress and strain are proportional. The con-stant of proportionality is the modulus of elasticity for tension and compression,and is the shear modulus when the stress is shear. Poisson’s ratio represents thenegative ratio of transverse and longitudinal strains. Tensile Properties The phenomenon of yielding occurs at the onset of plastic or permanent deforma- tion; yield strength is determined by a strain offset method from the stress–strainbehavior, which is indicative of the stress at which plastic deformation begins. Ten-sile strength corresponds to the maximum tensile stress that may be sustained bya specimen, whereas percents elongation and reduction in area are measures ofductility—the amount of plastic deformation that has occurred at fracture. Re-silience is the capacity of a material to absorb energy during elastic deformation;modulus of resilience is the area beneath the engineering stress–strain curve upto the yield point. Also, static toughness represents the energy absorbed duringthe fracture of a material, and is taken as the area under the entire engineeringstress–strain curve. Ductile materials are normally tougher than brittle ones. Hardness Hardness is a measure of the resistance to localized plastic deformation. In several popular hardness-testing techniques (Rockwell, Brinell, Knoop, and Vickers) a smallindenter is forced into the surface of the material, and an index number is deter-mined on the basis of the size or depth of the resulting indentation. For many met-als, hardness and tensile strength are approximately proportional to each other. Variability of Material Properties Measured mechanical properties (as well as other material properties) are not ex- act and precise quantities, in that there will always be some scatter for the mea-sured data. Typical material property values are commonly specified in terms ofaverages, whereas magnitudes of scatter may be expressed as standard deviations. Design/Safety Factors As a result of uncertainties in both measured mechanical properties and inservice applied stresses, design or safe stresses are normally utilized for design purposes. Forductile materials, safe stress is the ratio of the yield strength and the factor of safety.Summary •165 1496T_c06_131-173 11/16/05 17:06 Page 165REVISED PAGESIMPORTANT TERMS AND CONCEPTS166 •Chapter 6 / Mechanical Properties of Metals Anelasticity Design stressDuctilityElastic deformationElastic recoveryEngineering strainEngineering stressHardnessModulus of elasticityPlastic deformationPoisson’s ratioProportional limitResilienceSafe stressShearTensile strengthToughnessTrue strainTrue stressYieldingYield strength REFERENCES ASM Handbook, Vol. 8, Mechanical Testing and Evaluation, ASM International, Materials Park, OH, 2000. Boyer, H. E. (Editor), Atlas of Stress–Strain Curves, 2nd edition,ASM International, Materials Park,OH, 2002. Chandler, H. (Editor), Hardness Testing, 2nd edition, ASM International, Materials Park, OH, 2000. Courtney, T. H., Mechanical Behavior of Materials, 2nd edition, McGraw-Hill Higher Education,Burr Ridge, IL, 2000. Davis, J. R. (Editor), Tensile Testing, 2nd edition, ASM International, Materials Park, OH, 2004.Dieter, G. E., Mechanical Metallurgy, 3rd edition, McGraw-Hill Book Company, New York, 1986. Dowling, N. E., Mechanical Behavior of Materi- als,2nd edition, Prentice Hall PTR, Paramus, NJ, 1998. McClintock, F. A. and A. S. Argon, Mechanical Behavior of Materials, Addison-Wesley Pub- lishing Co., Reading, MA, 1966. Reprinted byCBLS Publishers, Marietta, OH, 1993. Meyers, M. A. and K. K. Chawla, Mechanical Behavior of Materials, Prentice Hall PTR, Paramus, NJ, 1999. QUESTIONS AND PROBLEMS Concepts of Stress and Strain 6.1Using mechanics of materials principles (i.e.,equations of mechanical equilibrium appliedto a free-body diagram), derive Equations6.4a and 6.4b. 6.2 (a) Equations 6.4a and 6.4b are expressions for normal and shear stresses, re-spectively, as a function of the applied ten-sile stress and the inclination angle ofthe plane on which these stresses are taken( of Figure 6.4). Make a plot on whichis presented the orientation parameters ofthese expressions (i.e., and )versus (b)From this plot, at what angle of inclina- tion is the normal stress a maximum?(c)Also, at what inclination angle is the shear stress a maximum?u. sin u cos u cos2 uu1s21t¿2 1s¿2Stress–Strain Behavior 6.3A specimen of copper having a rectangular cross section 15.2 mm 19.1 mm (0.60 in.0.75 in.) is pulled in tension with 44,500 N(10,000 lb ) force, producing only elastic de-formation. Calculate the resulting strain. 6.4A cylindrical specimen of a nickel alloy hav-ing an elastic modulus of 207 GPa (psi) and an original diameter of 10.2 mm(0.40 in.) will experience only elastic deforma-tion when a tensile load of 8900 N (2000 lb )is applied. Compute the maximum lengthof the specimen before deformation if themaximum allowable elongation is 0.25 mm(0.010 in.). 6.5An aluminum bar 125 mm (5.0 in.) long andhaving a square cross section 16.5 mm (0.65 in.)on an edge is pulled in tension with a load f30/H11003106f/H11003 /H110031496T_c06_131-173 11/16/05 17:06 Page 166REVISED PAGESof 66,700 N (15,000 lb ), and experiences an elongation of 0.43 mm ( in.). As- suming that the deformation is entirely elas-tic, calculate the modulus of elasticity of thealuminum. 6.6Consider a cylindrical nickel wire 2.0 mm(0.08 in.) in diameter and mm (1200 in.)long. Calculate its elongation when a load of300 N (67 lb ) is applied. Assume that the de-formation is totally elastic. 6.7For a brass alloy, the stress at which plasticdeformation begins is 345 MPa (50,000 psi),and the modulus of elasticity is 103 GPa( psi). (a)What is the maximum load that may be applied to a specimen with a cross-sectional area of 130 mm 2(0.2 in.2) without plastic deformation? (b)If the original specimen length is 76 mm (3.0 in.), what is the maximum length to which it may be stretched without causing plasticdeformation? 6.8A cylindrical rod of steel ( GPa, psi) having a yield strength of 310 MPa (45,000 psi) is to be subjected to a load of11,100 N (2500 lb ). If the length of the rod is500 mm (20.0 in.), what must be the diameterto allow an elongation of 0.38 mm (0.015 in.)? 6.9Consider a cylindrical specimen of a steel al-loy (Figure 6.21) 8.5 mm (0.33 in.) in diame-ter and 80 mm (3.15 in.) long that is pulled inf10630 /H11003 E/H1100520715.0 /H11003106f3/H110031041.7/H1100310/H110022fQuestions and Problems •167 StrainStress (MPa) Stress (103 psi) 0.000 0.020 0.040 0.060 0.080100200300 010002000 StrainStress 0.000 0.005 0.010 0.0150 0100200300 10002000MPa103 psiFigure 6.21 Tensile stress–strain behavior for an alloy steel.tension. Determine its elongation when a load of 65,250 N (14,500 lb ) is applied. 6.10 Figure 6.22 shows, for a gray cast iron, thetensile engineering stress–strain curve in theelastic region. Determine (a) the tangent modulus at 25 MPa (3625 psi), and (b)the secant modulus taken to 35 MPa (5000 psi). 6.11 As noted in Section 3.15, for single crystals ofsome substances, the physical properties areanisotropic; that is, they are dependent on crys-tallographic direction. One such property is themodulus of elasticity. For cubic single crystals,the modulus of elasticity in a general [ uvw] direction, is described by the relationship where and are the moduli of elas- ticity in [100] and [111] directions, respectively; and are the cosines of the angles be- tween [u vw] and the respective [100], [010], and [001] directions. Verify that the val-ues for aluminum, copper, and iron in Table 3.3are correct. 6.12 In Section 2.6 it was noted that the net bond-ing energy between two isolated positiveand negative ions is a function of interionic dis-tance ras follows: (6.25) E N/H11005/H11002A r/H11001B rnENEH110Ig b, a,EH111I EH100I1a2b2/H11001b2g2/H11001g2a221 Euvw/H110051 EH100I/H110023 a1 EH100I/H110021 EH111IbEuvw,f1496T_c06_131-173 12/21/05 7:43 Page 1672nd REVISE PAGESwhere A,B, and nare constants for the par- ticular ion pair. Equation 6.25 is also valid for the bonding energy between adjacent ions insolid materials. The modulus of elasticity E is proportional to the slope of the interionicforce–separation curve at the equilibriuminterionic separation; that is, Derive an expression for the dependence of the modulus of elasticity on these A, B, and n parameters (for the two-ion system) using thefollowing procedure: 1.Establish a relationship for the force F as a function of r, realizing that 2.Now take the derivative 3.Develop an expression for the equilib- rium separation. Since corresponds to the value of r at the minimum of the -versus- r curve (Figure 2.8 b), take the derivative set it equal to zero, and solve for r, which corresponds to 4.Finally, substitute this expression for into the relationship obtained by taking 6.13 Using the solution to Problem 6.12, rank the magnitudes of the moduli of elasticity for thefollowing hypothetical X, Y, and Z materialsfrom the greatest to the least. The appropri-ate A,B, and nparameters (Equation 6.25)dF /H11408dr.r0r0.dEN/H11408dr,ENr0r0,dF/H11408dr.F/H11005dEN drEradF drb r0168 •Chapter 6 / Mechanical Properties of Metals for these three materials are tabulated below;they yield in units of electron volts and r in nanometers: Material A B n X 1.5 8 Y 2.0 9 Z 3.5 7 Elastic Properties of Materials 6.14 A cylindrical specimen of steel having a di- ameter of 15.2 mm (0.60 in.) and length of250 mm (10.0 in.) is deformed elastically intension with a force of 48,900 N (11,000 lb ).Using the data contained in Table 6.1, deter-mine the following: (a)The amount by which this specimen will elongate in the direction of the applied stress.(b)The change in diameter of the specimen. Will the diameter increase or decrease? 6.15 A cylindrical bar of aluminum 19 mm (0.75 in.) in diameter is to be deformed elastically byapplication of a force along the bar axis. Us-ing the data in Table 6.1, determine the forcethat will produce an elastic reduction of mm ( in.) in the diameter. 6.16 A cylindrical specimen of some metal alloy10 mm (0.4 in.) in diameter is stressed elasti-cally in tension. A force of 15,000 N (3370 lb )produces a reduction in specimen diameterof mm ( in.). Compute Poisson’s ratio for this material if its elasticmodulus is 100 GPa ( psi). 14.5 /H1100310 62.8/H1100310/H1100247/H1100310/H110023f1.0/H1100310/H11002410/H1100232.5 /H11003f4.0/H1100310/H1100261.0/H1100310/H1100257.0/H1100310/H110026ENFigure 6.22 Tensile stress–strain behavior for a gray cast iron. Stress (103 psi)Stress (MPa)60 5040302010 0 0 0 0.0002 0.0004 0.0006 0.0008 Strain 24681496T_c06_131-173 11/16/05 17:06 Page 168REVISED PAGES6.17 A cylindrical specimen of a hypothetical metal alloy is stressed in compression. If its originaland final diameters are 30.00 and 30.04 mm,respectively, and its final length is 105.20 mm,compute its original length if the deforma-tion is totally elastic. The elastic and shearmoduli for this alloy are 65.5 and 25.4 GPa,respectively. 6.18
