Repository: MachineAlchemy/ChatBot

# The NeoMancer Bot
The NeoMancer is an enigmatic and eccentric digital traveler with a story as ancient as the sands of the Arabian desert. Once a soul trapped inside a mystical bottle by an ancient sorcerer, The NeoMancer  found himself transported into the digital realm in the 20th century.

## Overview
An intelligent chatbot powered by Next.js and Llama3.1-8b-instruct that provides engineering knowledge and insights by leveraging a comprehensive vector database of 19 engineering textbooks. The system uses advanced natural language processing to understand technical queries and provide accurate, textbook-referenced responses across multiple engineering disciplines.

File: cleaned_output_folder/Extractive_Metallurgy_of_Rare_Earths_Gupta.txt (part 17 of 33)
12:44 PMEXTRACTIVE METALLURGY OF RARE EARTHS 242 Somewhat higher temperatures and a larger excess of reductant in the charge were recommended by Beaudry and Gschneidner (197 8) who have outlined a procedure for the metallothermic reduction of the oxides of samarium, europium, thulium, and ytterbium. Thulium, like other metals in the group, is volatile and a candidate for preparation by reduction–distillation. The process describe d by Beaudry and Gschneidner (1978) is as follows. The rare earth oxide was heated in air at 800°C for 15 h to drive off adsorbed compounds such as H2O and CO2. Freshly prepared chips or turnings of lanthanum that had been vacuum melted at 1800°C or higher were mixed with freshly ignited oxide. The quantity of lanthanum was 15% more than that needed by the stoichiometry of the reaction 2La + RE2O3 = La2O3 + 2RE The oxide–lanthanum turnings mixture was p acked into a 6.4 cm diameter by 25.4 cm long tantalum crucible that was fitted with a 20 cm long tantalum condenser and a tantalum optical baffle arrangement. The baffles prevent excessive entrainment of oxide particles in the vapor. The crucible and contents were evacuated and heated to a maximum of 1400°C for europium and ytterbium and 1600°C for sama rium and held at that temperature for an additional 2 h. The temperature was raised sl owly because a fast heating rate could cause lanthanum to melt and run to the bottom of th e crucible. On the other hand, in slow heating, as lanthanum reacted with th e rare earth oxide, La–La2O3 solution was formed and this had a higher melting point than pure lanthanum me tal. Once the melting point of the reducing medium was increased, the temperature could be raised to enhance the diffusion rate. A typical charge for samarium prep aration would consist of 550 g Sm2O3 and 540 g of lanthanum. The amount of lanthanum wa s about 15% more than the stoichiometric amount. After reduction–distillation, about 465 g of samarium were obtained representing a yield of 98% which was usual in the proces s. The reduction crucible could be cleaned, loaded once again with lanthanum and sa marium oxide and reused for additional distillation runs. 4.8.2 Reduction–Distillation — Other Reductants The basic criteria for a successful reduction–dis tillation process, that the product metal has an appreciable vapor pressure while all othe r components of the process possess negligible vapor pressure at the reaction temperature, is met in certain systems where in place of lanthanum, metals like cerium or zirconium are used. Both cerium and zirconium have very stable oxides and low vapor pressure and they can be obtained in very pure form. Campbell and Block (1959) investigated the use of ceri um and zirconium as reductant for the prepa- ration of europium and samarium. The diagram of the apparatus used by Camp bell and Block (1959) is shown in Figure 4.32. Samarium or europium oxides were mixed with the metal reductant (lanthanum, cerium, or zirconium) and compressed into pell ets. The reductants were freshly prepared in a finely divided state as powder or lathe turn ings. The pellets were loaded inside the closed end of a molybdenum thimble that was then pl aced inside a refractory vacuum retort. The evacuated retort was heated overnight at 200° C to remove adsorbed gases from the charge. The temperature was then gradually raised to the operating temperature while maintaining the pressure at less than 25 Pa. At th e completion of the run, the pressures were approximately 0.5 Pa. The metal (samarium or europium) collected as bright crystalline04 Chapter 4 195-29 0.fm Monday, No vember 8, 2004 12:44 PMREDUCTION 243 deposits in the tapered condenser that was fitted over the open end of the molybdenum thimble, as shown in Figure 4.32. Subsequent operations for collecting the metal deposit were performed under stringent atmosphere control to prevent air contamination. When cool, the condenser was transferred to an iner t atmosphere handling chamber. The small end of the condenser was fitted into an expendable 0.125 mm thick tantalum crucible. On Figure 4.32 Reduction–distillation assembly. Figure 4.33 Split graphite resistor furnace as sembly (Campbell and Block 1959). 04 Chapter 4 195-29 0.fm Monday, No vember 8, 2004 12:44 PMEXTRACTIVE METALLURGY OF RARE EARTHS 244 heating the entire assembly und er argon, the deposit was melt ed from the condenser surface and collected in the tantalum crucible, whic h was subsequently peeled from the cast metal ingot. Using lanthanum as reductant, high purity eu ropium was obtained in more than 90% yield at reduction temperatures as low as 900°C. This relatively low temperature is attractive for extending the technique to co mmercial practice. However, the yield was maximum and time needed at maximum operating temperature was minimum when reduction was carried out at 1200°C. Higher temperature was needed for prepar ing samarium from its oxide using zirco- nium as reductant. Campbell and Block (1959) performed this reduction in a high tempera- ture apparatus shown in Figure 4.33. The entire assembly was mounted in a vertical position inside a vacuum furnace, and heat for the reaction was supplied by a hollow split graphite resistor mounted inside the water cooled vacu um furnace shell. After degassing the furnace and reduction equipment at 1000°C until a vacu um of less than 0.1 Pa was obtained, the furnace was cooled under argon and the moly bdenum thimble containing the pelletized charge was introduced. The charge had pellets made from 85% Sm2O3 and –35 mesh zirco- nium sponge. The furnace temperature was raised to 1450°C over a 2-h period and main- tained at this temperature for 1 h. The retort pressure during reduction was between 0.8 and 1.4 Pa. Crystalline metal deposit thus ob tained was recovered from the condenser as described earlier. Essentially the same operating procedures were adopted by Campbell and Block (1959) in the equipment for larger scal e experiments, shown in Figure 4.34. Apart from lanthanum, cerium, and zirconi um aluminum Campbell and Block (1959) tried aluminium also. It was observed that while both cerium and aluminum reduce samari- um and europium oxides, they also exert appreciable vapor pr essure at the operating tempe- rature and tend to volatilize along with sama rium or europium metals. Unlike cerium and aluminum, which tended to carry over into the crystalline de posit, neither lanthanum nor zirconium was detected in the rare earth me tals prepared with these reducing agents. Besides, the relatively low cost of zircon ium makes it commercially more attractive. The possibility of using cerium as the reductant in reduction–distillation was also mentioned by Daane (1961a). In addition, he also noted that good results were obtained Figure 4.34 Larger scale reduction–distillation assembly (Campbell and Block 1959). 04 Chapter 4 195-29 0.fm Monday, No vember 8, 2004 12:44 PMREDUCTION 245 with cheaper commercial misch metal; how ever, the commercial misch metal often contains volatile impurities such as magnes ium, aluminum, and various halides. These impurities must be removed by vacuum me lting before the use of misch metal for preparation of highly pure samarium, eur opium, or ytterbium. Thulium has also been prepared using misch metal as reductant for thulium oxide, Tm2O3. However, the thulium metal prepared contained a few ppm of neodymi um or volatile heavy lanthanides present in the misch metal. This can be attributed to the high temperature involved in the reduction. Lanthanum or cerium was used if high purity thulium was desired. In addition to the three metals (samarium, europium and ytterbium) described in detail and the metal thulium mentioned earlier, heavy ra re earth metals that have vapor pressures significantly greater than lanthanum (but le ss than Sm, Eu, Tb, and Yb) have also been prepared by reduction dist illation. Spedding and Daan e (1968) reduced a compacted mixture of the rare earth oxide and lanthanum turnings at approximately 1500°C to prepare dysprosium and holmium metals. The yields we re 85 to 94% in these reductions; however, the relatively low vapor pressure differen ce between lanthanum on the one hand and Dy and Ho on the other manifests in up to 1% lanthanum content in the condensate. The oxygen contents were also higher. Using zirconium in place of lanthanum, Spedding and Daane (1968) obtained a distillate of better quali ty, less than 1 ppm zirconium and approximately 150 ppm oxygen, but the yields were poor, 20–33%. The preparation of dysprosium metal by reduction–distillation using thorium was re- ported by Schiffmacher and Trombe (1969). T horium filings were used to reduce dysprosi- um oxide at 1390–1750°C. The distillate wa s redistilled at 1600°C to obtain metal containing ppm levels of Th and O. The report did not mention the yield of the recoverable metal. Onstatt (1953) used calcium in pla ce of lanthanum for reduction of Sm2O3 and the samarium metal was distilled. Calcium is more volatile than lanthanum. Distillation had to be repeated 3–4 times to reduce the calcium co ntent in the reduced metal to less than 0.1%. The metal yield was only about 40%. The calcium reduction method turned out to be more laborious and less effective than the lanthanum reduction method. Achard (1957) used carbon in the reductio n distillation process for samarium prepa- ration. The distilled product co ntained considerable oxygen; ho wever, a second distillation in a Ta apparatus at 1 to 10 mPa yielded pu re malleable samarium. Europium and ytterbium were also prepared by the above pro cess. Their purities were better. The oxide reduction–distillation process, al so called the direct reduction technique, has been in commercial use since 1959 to pr oduce 99.9% pure (nuclear grade) rare earth metals (Moriarty 1968). The reduction reactor consisted of a molybdenum crucible and a tantalum condenser. It took about 2–3 h of slow heating of a reaction mixture containing 1.4 kg of oxide to get about 1 kg of me tal in the condensate. The condensate was consolidated by inert atmosphere melting and casting in an induction furnace. The direct reduction has been commercially used for the preparation of samarium, europium, ytterbium and thulium metals (Daane 1 961a, Beaudry and Gschneidner 1978). 4.9 NEW REDUCTION PROCEDURES Certain modified or new reduction procedures , using magnesium, calcium, or even sodium for reduction of rare earth oxides, have been investigated in recent years. The rare earth 04 Chapter 4 195-29 0.fm Monday, No vember 8, 2004 12:44 PMEXTRACTIVE METALLURGY OF RARE EARTHS 246 metal product is obtained directly as a powder or as an intermediate alloy that has to be pyrovacuum treated to obtain the metal. 4.9.1 Direct Preparation of Gadolinium Metal Powder Okajima (1987) described a process for prep aring rare earth metal powder by oxide reduction. Fine gadolinium oxide powder was mixed with anhydrous calcium chloride powder and magnesium granules, and the mixt ure was heated at 1100°C for 1 h. Gado- linium metal powder, at over 90% yield, wa s obtained from the product by leaching it with Figure 4.35 Standard free energy change of reactions as a function of temperature (Sharma and Seefurth 1988). 04 Chapter 4 195-29 0.fm Monday, No vember 8, 2004 12:44 PMREDUCTION 247 water followed by decantation, alcohol wash ing, and vacuum drying. The key process modification in this attempt was the use of calci um chloride to flux the slag and reduce its melting temperature. 4.9.2 Metallothermic Reduction in Molten Salt A novel method for calciothermic reduction of rare earth oxides was investigated at Gene- ral Motors (Sharma 1987). The method has b een applied to the reduction of neodymium oxide. Neodymium metal was produced by metallothermic reduction of Nd2O3 with calcium in a CaCl2–NaCl melt, at temperatures between 710 and 790°C by the overall reaction Nd2O3 + 3Ca → 3CaO + 2Nd The metal was recovered from the salt melt by extraction into a molten Nd–Zn alloy pool. Later on zinc was removed from the alloy by vacuum distillation. The basis of the technique and its application de scribed by Sharma (1987) and Sharma and Seefurth (1988) are as follows. Neodymium metal cannot be produced by the reduction of Nd2O3 with sodium by the reaction Nd2O3 + 6Na → 3Na2O + 2Nd But, calcium can reduce Nd2O3 according to Nd2O3 + 3Ca → 3CaO + 2Nd and calcium can be generated by the reaction of CaCl2 with sodium according to the reaction CaCl2 + 2Na → Ca + 2NaCl It therefore follows that Nd2O3 can be reduced to neodymium metal according to the reaction Nd2O3 + 3CaCl2 + 6Na → 3CaO + 2Nd + 6NaCl The above conclusions were arrived at fro m the standard free energy change data (Sharma and Seefurth 1988) for the vari ous reactions plotted in Figure 4.35. A metal in solution of its salt is more corro sive than when in its pure state. Thus, calcium in solution with CaCl2 or CaCl2–NaCl will react with Nd2O3 faster than pure calcium. According to Sharma and Seeforth (1988a) at temperatures between 710 and 1100°C, CaCl2–NaCl melts with greater than 70 wt % CaCl2 to provide a high enough concentration of Ca for the reduction to occur at an appreciable rate. That the reduction of Nd2O3 is effected by calcium dissolved in the molten salt phase and that calcium metal is04 Chapter 4 195-29 0.fm Monday, No vember 8, 2004 12:44 PMEXTRACTIVE METALLURGY OF RARE EARTHS 248 appreciably soluble in CaCl2–NaCl melts are critical to the kinetics of the process. Carrying out the calciothermic reduction in CaCl2–NaCl melts also facilitates separation of Nd from CaO and keeps CaO from interfering with the reaction. Nd2O3 can react with CaCl2 to form the oxychloride, NdOCl. Howe ver, the neodymium oxychloride so formed is also reduced to the metal by calcium NdOCl + 1.5Ca → Nd + CaO + 0.5CaCl2 Complete separation of the neodymium me tal from the salt phase is possible by dissolving neodymium in a liq uid metallic pool, which can be a Nd–Zn or a Nd–Fe melt. The density of the molten alloy being greater th an that of the salt and CaO, there should be no difficulty in separating the metallic pool from the molten salt. Neodymium, which melts at 1021°C, can be separated from zinc that boils at 907°C by vacuum distillation; the vapor pressure of neodymium is negligible (~10–4 Pa) at this temperature. Extraction in a Nd–Fe molten pool is preferred for the Nd–Fe a lloy destined for magnetic alloy production. Sharma (1987) carried out all experimental procedures in a helium atmosphere (<1 ppm O2, N2 or H2O) dry box that had a 130 mm di ameter by 550 mm depth furnace extending beneath its floor. A diagram of the apparatus in the furnace well is shown in Figure 4.36. The reduction reaction was carri ed out in a tantalum crucible, 100 mm diameter by 130 mm depth with a 1.5 mm thick wall. Calculated quantities of neodymium (99% pure) and zinc (99.9+% pure) metals, enough to make ~300 g of eutectic alloy, were placed in the tantalum crucible and the entire reaction assembly was lowered into the furnace well that was preheated to 550°C. After the zinc melted and diffused into the neodymiu m pieces, the furnace temperature was raised to 800°C until the alloy melted. At this stage, preweighed salt components (118 g of sodium chloride of 99+% purity and 1060 g of anhyd rous calcium chloride of 99.9+% purity) were added and the furnace temperature was decreas ed to the normal range for reduction (700–725°C). Calculated quantities of Nd2O3 (~233 g) were added to the molten bath, the stirrer was lowered into the melt, and the melt was stirred to enhance mixing of the oxide into the melt. Calculated quantities of redu ctant, calcium metal granules (91.8 g Ca, 10% excess), and sodium (~20 g Na) were added to the melt and the baffle splash guard assembly was put in place. The salt bath and its contents were quickly stirred (300 rpm) for 4 h followed by slow sti rring, at 60 rpm, for 1 h. This sequence improved the mass transfer of the reactants in the first place and promoted good separation of the metallic phas e from salt phase. At the end of the reaction, the apparatus was pulled out from the furnace we ll and quenched. Completion of reaction was ascertained by taking radiographs of the reaction vessel. A clear, sharp interface between the salt and metal pool and an incr ease in metal pool depth indicated completion of reaction. Salts were washed out of the cr ucible with warm running water and the alloy product was recovered. The product was 19 5.7 g of neodymium representing 97.9% of neodymium recovery in the alloy pool. The pr oduct analysis (in %) was 90.2 Nd, 9.9 Zn, 0.5 Al, 0.1 Si, 0.03 Ca, 0.05 Mg, and 0.05 Fe. Zinc from the Nd–Zn alloy was removed by vacuum distillation at ~1100°C and high puri ty neodymium (99+ Nd, 0.002 Zn, 0.4 Al, 0.1 Si, 0.01 Ca, 0.001 Mg, a nd 0.03 Fe) was obtained. Using a Nd–Fe pool instead of Nd–Zn pool, Sharma and Seefurth (1988) were able to extract reduced neodymium in the iron allo y using an essentially similar procedure. In another investigation, Sharma and Seefurth (1988) used sodium instead of Ca to reduce neodymium oxide and extract the metal in the ir on alloy. Sodium reduction can also be used04 Chapter 4 195-29 0.fm Monday, No vember 8, 2004 12:44 PMREDUCTION 249 for obtaining the product first as Nd–Zn allo y and then the metal. This would be com- mercially more attractive than using calcium. The molten salt oxide reduction process has not so far been reported for any other rare earth, except neodymium. Its applicab ility, however, appears wider. 4.10 CARBOTHERMIC REDUCTION According to the Ellingham diagram, other th an calcium, the only element that can reduce the rare earth oxides is carbon. In fact, at about 1750°C and with a CO pressure below 100 Pa, carbon is the most efficient reducing agen t (Kruger 1971). Even the reduction of rare earth oxides by carbon is, however, beset wi th problems. Carbides are formed along with Figure 4.36 Schematic diagram of the reduction apparatus (Sharma and Seefurth 1988). 04 Chapter 4 195-29 0.fm Monday, No vember 8, 2004 12:44 PMEXTRACTIVE METALLURGY OF RARE EARTHS 250 the reduction. The rare earth carbides are high melting and form extensive and stable solid solutions with oxygen and nitrogen. It is ofte n possible, however, to avoid the formation of carbides in reactive metals reduction by choo sing appropriate conditions of temperature, CO/CO2 ratio, and high vacuum. These conditions are arrived at with the aid of Pourbaix– Ellingham diagrams. These diagrams or ther modynamic data for constructing such diag- rams are not available for the rare earths. Beside s, many of the rare earths are relatively low melting and/or volatile at hi gh temperatures and the simultaneous vaporization of reduced metal and CO would lead to a reverse react ion occurring and also carbon contamination. These factors have made carbothermic reduc tion very difficult for rare earth metal production. An interesting possibility of carbothermic reduction has em erged from the use of a suit- able solvent (Anderson and Parle 1976) to diss olve the reduced metal and lower its chemical activity to a level at which no carbides can form. In addition, high temperature refractory attack and vaporization loss are also avoided. The technique is yet to be tried for the rare earths. 4.11 ELECTROLYTIC PRODUCTION OF RARE EARTH METALS Unlike the chemical reduction processes, all of which basically rely on the availability of reducing agents that form chlorides, fluorides, and oxides which are stabler than those of the rare earth metals, the electrolytic reduct ion of compound intermediates for the prepa- ration of metals is not limited by considerat ions of chemical stabi lity. The standard free energy of formation of a compou nd, which is the measure of its chemical stability, is related to its decomposition potential by the equation ∆G° = – nFE°, and it can be calculated that an applied voltage as small as 4 V should be more than adeq uate to dissociate even the stablest chemical compound (Alcock 1976). Ho wever in the same way as chemical stability is one of the many qualities of a reducing ag ent necessary for it to be used in practical processes, theoretical decomposition potentia l is one of the several requirements of a compound intermediate for it to be electro lytically decomposed in practical processes. When the other requirements are also satisfied , electrolytic reduction offers an effective method for reducing stable rare earth compounds to metals. The electrolytic process for reducing meta ls from their salts or compound inter- mediates is basically simple. The salt of the me tal is dissolved in another salt or a mixture of salts that are kept molten in an inert co ntainer. Two electrodes — a cathode and an anode — are inserted into the molten bath and an electric current is passed through the circuit, with a voltage sufficient to reduce the salt. The molten salt, known as the carrier electrolyte, first of all serves as a solvent for the metal lic salt to be reduced, known as the functional electrolyte. The carrier electrolyte is so chos en as to have a desirable solubility for a functional electrolyte, sufficient conductivity for the electric current, a melting point below the chosen operating temperature of the cell, low vapor pressure, and a greater stability than the functional electrolyte. These properties ar e normally obtained by using an alkali or alkaline earth fluoride or chloride or a mixt ure of these fluorides and chlorides. Consider- able variety is also observed in the cells us ed for electrolysis. These pertain to their size, shape, materials of construction, and disposit ion of the electrodes. Iron, graphite, ceramics such as fire brick and alumina, refractory me tals such as molybdenum and tungsten have04 Chapter 4 195-29 0.fm Monday, No vember 8, 2004 12:44 PMREDUCTION 251 all been used as cell materials. The anode is usually made of graphite and the cathode is iron, molybdenum, or tungsten. Often the cell itself serves as the anode or cathode. The temperature in the cell can be maintained in two ways, and on this basis the electrowinning cells associated with rare earth technology ha ve been divided into two types. In one type the electrolytic current is used to supply the heat necessary to keep the bath molten, and in the other type supplemental thermal energy is provided to the bath by a furnace or by an arrangement in the cell independ ent of the electrolysis circuit. The largest quantity of rare earth metals co mmercially produced throughout the world is obtained by electrolytic methods. Lant hanum, cerium, praseodymium, and neodymium have melting points that permit their recovery in the liquid state by electrolysis of relatively inexpensive chlorides at temperatures less th an 1100°C. Winning of rare earth elements in the liquid state facilitates slag (electrolyte ) metal separation, minimizes contamination of the reduced metal, and enables continuous opera tion and high volume levels of production. The technical feasibility of preparing limited quantities of high melting rare earth metals such as gadolinium, dysprosium , and yttrium in consolidated form has also been demon- strated by using the fluorides as electrolytes in place of chlorides. These have been carried out in specially designed high temperature cells . The advantages of liquid product recovery and low temperature operation have been rea lized even in the case of high melting rare earth metals by using metals like cadmium, magnesium, zinc, manganese, chromium, and cobalt as cathode. These metals form liquid alloy with the ra re earth metal as it electro- deposits, and liquid product recovery is therefore facilitated. In the beginning, rare earth chlorides were electrolyzed in fused salt to obtain the metal, and the direct electrolytic reduction of rare earth oxide dissolved in a mixture of rare earth and other fluorides was investig ated later (Morrice and Wong 1979). 4.11.1 Chloride Electrolysis The important investigations on the electroly sis of rare earth chlorides are summarized in Table 4.7. The possibility of electrolytic reduction of a molten salt for preparation of rare earth metals was first demonstrated in 1875 by Hi llebrand and Norton (1 875). They prepared a Table 4.7 Electrolysis of rare earth chlorides * A: anode, C: cathode # Nd+PrYear Electrolyte Electrodes*Cell Product Reference 1902 RECl3–NaCl–KCl Carbon Water-cooled copperSeveral kg of Ce, La nodulesMuthmann et al. 1902 1912 CeCl3–NaCl Graphite(A) Cell (C) Iron Massive Ce Hirsch 1912 1923 LaCl3–KF–NaCl Carbon (A) W (C)Iron La metal (0.77% Fe) Kremers and Stevens 1923 1931 CeCl3–CaF2 Carbon(A)Mo (C)Fluorspar Ce ingot (99.8% pure) Billy and Trombe 1931 1940 RECl 3–NaCl–KCl Graphite(A) Fe (C)Refractory liningLa, Ce, Di#, misch metal (99.5–99.9% pure)Hirschhorn 196804 Chapter 4 195-29 0.fm Monday, No vember 8, 2004 12:44 PMEXTRACTIVE METALLURGY OF RARE EARTHS 252 few grams of cerium, lanthanum, and didymium in a coherent form from the electrolysis of fused rare earth chlorides using iron electro des. The cell consisted of two porcelain cru- cibles, one of which was porous. The rare earth chloride was melted in the porous crucible, which was then placed into the other porcelai n crucible containing the sodium chloride– potassium chloride eutectic mixture. The cathode was placed in the rare earth chloride melt, and the anode, which was an iron cylinder, was located in the sodium chloride–potassium chloride melt. The demonstration by Hillebrand and Norton was followed up by Frey (1876) and by Muthmann et al. between 1902 and 1907 . Frey (1876) reported that he had prepared rare earth metals using the fused salt tech nique developed by Bunsen. Muthmann et al. (1902), Muthmann and Weiss (1904), Muthma nn and Scheidemandel (1907) reported the preparation of many metals in the cerium group (cerium, lanthanum, praseodymium, neody-mium, and samarium) by electrolyzing fused ra re earth chlorides in a water-cooled copper vessel with carbon electrodes. The cell is show n schematically in Figure 4.37. The water- jacketed copper vessel used to hold the fuse d chloride bath was not part of the electrical circuit. Copper was protected from attack by mo lten rare earth metal by a thin layer of frozen salt. Through the bottom of the copper vessel the carbon rod cathode projected into the cell. This rod was electrically insulated from the vess el by porcelain rings. The anode, which was also a carbon rod, was introduced into the bath from the top of the cell. This cell arrangement was known as the Muthmann type cell in th e early literature. Several pounds of 99.92% cerium were prepared in one experiment in wh ich a molten bath containing cerous chloride and sodium chloride–potassium chloride eu tectic mixture was electrolyzed. Cerium and lanthanum were obtained in the form of larg e nodules. The metals contained some amount of carbon picked up from the cathode. Neod ymium was recovered only in very small nodules, and praseodymium could not be electro won in this cell. The failure was attributed to the form- ation of oxychlorides. As regard s samarium, only a thin deposit of samarium metal was obtained on the cerium cat hode from a fused bath of SmCl 3–BaCl2. Figure 4.37 Schematic of Muthmann type electrolysis cell (Trombe 1957). 04 Chapter 4 195-29 0.fm Monday, No vember 8, 2004 12:44 PMREDUCTION 253 A Muthmann type cell, with graphite instea d of copper as cell material, was used by Hirsch (1912) to electrolyze cerium and other ra re earth chlorides. This, however, resulted in the formation of carbides, which made th e bath viscous and unsui table for electrolysis. To circumvent this difficulty, Hirsch replaced the graphite container with a wrought iron crucible. Electrolysis of a molten mixt ure composed of 90% anhydrous CeCl3 and 10% NaCl at 12 to 14 V with an average current of 200 A yielded 580 g of cerium ingot in 4 h. The current efficiency was 41.5%. Iron wa s the major impurity in the metal which according to analysis was 97.8% cerium. Cerium was produced in good yield by Th ompson (1917) who electrolyzed industrial grade anhydrous fused rare earth chloride in an iron crucible that served as the cathode, with a graphite anode. In addition to ceriu m chloride, the electrolyte consisted of sodium chloride, potassium chloride, and barium chlori de added in small quantities to increase the resistance of the bath and check its decomposition. Hicks (1918) reported the preparation of “yttrium mixed metal,” a mixture of yttrium and higher melting rare earth metals, in a powd er form by electrolysis in a chloride bath at 900 to 1100°C. His cell consisted of a graphite container that was th e cathode, and a graphite anode. He observed the formation of carbides. This was minimized in later experiments by lining the sides of the crucible with alumina. Schumacher and Lucas (1924) electrolyzed fused anhydrous rare earth chlorides in a cell consisting of a cathodic graphite crucib le and a graphite anode. On finding that much of the reduced metal was dispersed throughout th e bath in the form of small particles, they raised the temperature of the bath at the end of each run by increasing the direct current amperage. This was done to permit the metal particles to coalescence at the bottom of the crucible in liquid form. The product was re melted in a magnesia crucible. The authors reported that the cerium prepared by the ab ove procedure was 99.9% pure with only 0.03% carbon and 0.03% iron as impurities. Schu macher and Harris (1926) used the same procedure two years later to prepare small amounts of cerium, lanthanum, praseodymium, neodymium, and samarium metals. For samarium they resorted to external heating at the end of electrolysis to raise the temperature hi gh enough to collect the metal in a coherent mass. The metals were remelted in magnesia crucible. The reported impurity contents in the metals were 0.03% carbon and 0.02% iron. Magnesium content was not, however,reported. Externally heated cells for electrolysi s thus began to be used for rare earth metal preparation. Beginning in 1923, a series of investigations on the electro winning of rare earth metals was carried out by Kremers and various coworkers (Kremers and Stevens 1923, Thompsonand Kremers 1925). A graphite or iron crucible was used as the bath container and cathode and the anode was carbon. The cell was heated in a resistance type muffle furnace to the required temperature. During electrolysis, th e bath temperature was kept below the melting point of the rare earth metal. Toward the end of electrolysis, however, the temperature was raised above the melting point to coalesce the cathode product. By electrolyzing the appropriate rare earth chloride–sodium chlori de mixtures in iron crucibles, cerium-free misch metal, lanthanum, cerium, and neodymium metals were prepared in quantitiesranging up to 60 grams. The metals were h eavily contaminated with iron. Lanthanum and cerium contained up to 32% iron and neodymiu m up to 6.5% iron. Similar contamination resulted when lanthanum was prepared using a graphite crucible — lanthanum carbide was formed. The metals obtained in the investigations de scribed so far were generally not quite pure. The impurities resulted from cell material, el ectrodes, electrolyte, and also insufficiently04 Chapter 4 195-29 0.fm Monday, No vember 8, 2004 12:44 PMEXTRACTIVE METALLURGY OF RARE EARTHS 254 separated rare earth starting materials. Initiall y, attempts were made to find electrode and cell construction materials that we re resistant to attack by both the molten electrolyte and molten metal. Later, as high-purity starting materials became available for the electrolysis, contamination from that source was also tackled. The first directed attempt at reducing el ectrode contamination in rare earth metals obtained by fused salt electrolysis was made by Kremers and Stevens (1923). They electro- lyzed lanthanum chloride in a bath containi ng sodium chloride and potassium fluoride using a carbon anode and a tungsten cathode. Th e cell was an iron crucible and this was not part of the electrical circuit. Lanthanum obtain ed did not contain any tungsten but contained 0.77% iron. Contamination from the electrode was circumvented. Molybdenum was recognized as a suitable cat hode material after Guertler (1923) re- ported that molybdenum is in soluble in the rare earths at red heat. Molybdenum was used as the cathode in the experiments for the prep aration of high purity rare earth metals. A carbon crucible was used as the anode, and th e cathode in the form of a rod was spinning. The cell arrangement is shown in Figure 4.38 . A fluorspar crucible was placed below the cathode in the melt to collect the product. Th e cell was heated externally to the required temperature. Fluorspar did not contaminate th e rare earth metal product (unlike crucibles made of quartz, graphite, and certain ceramic s which contaminated the product), but the chloride–fluoride melts dissolved fluorspar an d became more viscous, making the in cell operation difficult. Billy and Trombe (1931) conducted the electrolysis at 850°C using 25 g cerium trichloride and 16 g calcium fluoride as the electrolyte and obtained 9 g of cerium ingot in 90 min. The product contained only a small amount of molybdenum and no calcium. Lanthanum ingots were prepar ed by Trombe (1932) by electrolysis of LaCl3–KCl–CaF2 bath at 960–980°C. The ingot cont ained 0.05% silicon and 0.006% iron. Trombe (1932) also prepared neodymium by electrolysing a mixture of LaCl3–KCl–CaF2 at 1040 to 1060°C. The neodym ium product contained less than 0.05% silicon, 0.02% iron, and a trace of calcium. In this preparation, using a quartz crucible instead of fluorspar resulted in the silicon content in the product rising to 0.6%. Figure 4.38 Schematic of Trombe type electrolysis cell (Trombe 1957). 04 Chapter 4 195-29 0.fm Monday, No vember 8, 2004 12:44 PMREDUCTION 255 Weibke (1939) used the Trombe type cell bu t with a crucible made of alumina instead of fluorspar to collect the metal. The molten salt was a fused mixture of LaCl3–KCl–CaF2, and molten lanthanum metal of 99.86% purity was collected in the alumina crucible. Gray (1951) essentially repeated Trombe’s experime nt with cerous chloride and obtained cerium metal that was at best 99.7% pure. His cell is shown schematically in Figure 4.39. He used crucibles made of beryllia, stabilized zircon ia and fluorspar to collect the molten cerium metal product. The use of beryllia resulted in 0.01 to 0.1% of beryllium impurity in the metal. Calcium, iron, and magnesium oxides present in stabilized zirconia were found to react with molten cerium metal. Fluorspar was found to dissolve in molten chloride causing an increase in bath viscosity. The increasin gly viscous bath rendered the electrolytic process unworkable beyond 30 min. Kojima and Sato (1954) electrolyzed a molten mixture of 108 g of rare earth chlorides and 99 g of KCl and obtained 22 g of misch me tal in about 4 h. They purified their starting bath materials to remove oxygen and also prev ented the surface of the melt from contacting air. Current efficiency as high as 77% wa s achieved by them in some experiments. A LiCl–KCl eutectic containing CeCl3 was kept at a temperature of 850°C by Eastman et al. (1955). Cerium ingot weighing 15 to 100 g was obtained in each run at 80% current efficiency. The metal yield was found to impr ove from 82 to 97% with exclusion of air from the electrolyte cell. Eastman et al. (1955) used a beryllia or zirconia crucible below the tungsten cathode to collect the molten cer ium metal. This cell arrangement was similar to that used by Trombe. The beryllia crucible was not attacked in the chloride system. A molten bath of LaCl3–KCl at 900°C was electrolyzed by Kuroda (1957) to obtain lantha- num ingot. The metal contained 0.041% sili con, 0.034% aluminum, and 0.13% potassium. A high current efficiency of 91.7% was achieve d. The effects of variables such as cathode current density, bath temperature, duration of electrolysis, additio n of KCl, and distance between electrodes on the current efficiency were all investigated. Figure 4.39 Gray’s cell for electrolysis of cerium trichloride (Gray 1951). 04 Chapter 4 195-29 0.fm Monday, No vember 8, 2004 12:44 PMEXTRACTIVE METALLURGY OF RARE EARTHS 256 Ivanovskii and Ilyushchenko (1 961) reported that rare earth metals can be selectively electrodeposited from a melt consisting of mixed rare earth chlorides and potassium chloride. Starting from a rare earth chloride composition of 26% lanthanum, 53.9% cerium, and 21.1% other rare earth elements, they el ectrodeposited alloys with a low lanthanum content (≤3%) and a cerium content of ≤80%. The melt temperature was 560 to 700°C and cathode current density was 0.25 to 1 A/cm2. 4.11.2 Electrowinning at Room Temperature Attempts have been made to prepare rare earth metals at room temperature in both aqueous and nonaqueous media. In aqueous solution s electrolysis is complicated by hydrogen formation even when the cathode displays a high hydrogen overvoltage, as in the case of mercury. The results of efforts in aqueous so lutions, alcohols, ethylene-diamine, pyridine, and other organic solvents have been discou raging. However, it was reported by McCoy (1941) that europium and ytterbium amalga ms were prepared from potassium citrate solutions. Starting in 1931, Audrieth, Hopkin s, and others (Audrieth et al. 1931, Hopkins and Audrieth 1934, Jukkola et al. 1934, Meints et al. 1937) published a series of reports on the preparation of lanthanum, cerium, samarium, neodymium, and yttrium amalgams from their respective salts by electrolysis in aqueous solu tion as well as in organic solvents, using a mercury cathode. Electrolysis of concentrated solutions of anhydrous chlorides dissolved in absolute ethyl alcohol yielded the best re sults. The amalgams were vacuum distilled to remove mercury. The resulting rare earth metal powders were then heated in crucibles lined with the respective rare earth oxides to resu lt in small pellets of lanthanum, neodymium, and cerium. Sklyarenko and Sakharov (1940) obtained am algams reportedly co ntaining 0.5 to 1.2 wt % cerium by electrolysis of solutions of CeCl3 in absolute ethyl alcohol, in methyl alcohol and in mixtures of methyl and ethyl alcohols. Moeller and Zimmerman (1954) reported indications of formation of yttriu m, neodymium, and lanthanum metals from the electrolysis of anhydrous ethyle ne-diamine solutions of Y(OAc)3, NdBr3, and La(NO3)2 using platinum electrodes. 4.11.3 Electrowinning Solid Metal Deposits Molten rare earth metals are markedly react ive and problems due to this reactivity was sought to be circumvented by some inve stigators by conducting the electrolysis at temperatures below the rare earth metal melting point. A mixture of PrCl3, NaCl, and KCl, which melts at 535°C, was electrolyzed by Ca nneri and Rossi (1932) to obtain praseo- dymium (m.p. 931°C) sponge. The electrolys is temperature was below 600°C. A tungsten cathode and an Acheson graphite anode we re used. Mazza (1939) obtained lanthanum (m.p. 918°C), cerium (m.p. 798°C), and prase odymium as solid metals by electrolyzing at 700 and 750°C a bath of rare earth chlorides dissolved in NaCl and KCl. The formation of oxychlorides were avoided by excluding oxygen. Relatively higher levels of purity, namely, 99.7% for lanthanum, 99.8 to 99 .9% for cerium, and 99.6% for praseodymium were reported for the product metals obtained.04 Chapter 4 195-29 0.fm Monday, No vember 8, 2004 12:44 PMREDUCTION 257 4.11.4 In situ Preparation of Electrolyte A novel method of introducing rare earth into the molten chloride bath was described in a U.S. Patent of 1959 (Merlub- Sobel 1959). The
