Repository: MachineAlchemy/ChatBot

# The NeoMancer Bot
The NeoMancer is an enigmatic and eccentric digital traveler with a story as ancient as the sands of the Arabian desert. Once a soul trapped inside a mystical bottle by an ancient sorcerer, The NeoMancer  found himself transported into the digital realm in the 20th century.

## Overview
An intelligent chatbot powered by Next.js and Llama3.1-8b-instruct that provides engineering knowledge and insights by leveraging a comprehensive vector database of 19 engineering textbooks. The system uses advanced natural language processing to understand technical queries and provide accurate, textbook-referenced responses across multiple engineering disciplines.

File: cleaned_output_folder/Materials Science and Engineering.txt (part 33 of 62)
measured byother experimental means. The degree of crystallinity of a polymer depends on the rate of cooling dur- ing solidification as well as on the chain configuration. During crystallizationupon cooling through the melting temperature, the chains, which are highly ran-dom and entangled in the viscous liquid, must assume an ordered configuration.For this to occur, sufficient time must be allowed for the chains to move andalign themselves. The molecular chemistry as well as chain configuration also influence the ability of a polymer to crystallize. Crystallization is not favored in polymers thatare composed of chemically complex repeat units (e.g., polyisoprene). On theother hand, crystallization is not easily prevented in chemically simple polymerssuch as polyethylene and polytetrafluoroethylene, even for very rapid coolingrates. For linear polymers, crystallization is easily accomplished because there are few restrictions to prevent chain alignment. Any side branches interfere with crystal-lization, such that branched polymers never are highly crystalline; in fact, excessivebranching may prevent any crystallization whatsoever. Most network andcrosslinked polymers are almost totally amorphous because the crosslinks preventthe polymer chains from rearranging and aligning into a crystalline structure. A fewcrosslinked polymers are partially crystalline. With regard to the stereoisomers,atactic polymers are difficult to crystallize; however, isotactic and syndiotactic poly-mers crystallize much more easily because the regularity of the geometry of theside groups facilitates the process of fitting together adjacent chains. Also, thebulkier or larger the side-bonded groups of atoms, the less tendency there is forcrystallization.r c rarc rars%crystallinity /H11005rc1rs/H11002ra2 rs1rc/H11002ra2/H11003100510 •Chapter 14 / Polymer Structures Percent crystallinity (semicrystallinepolymer)—dependence onspecimen density,and densities oftotally crystallineand totallyamorphous materials1496T_c14_489-522 12/7/05 16:41 Page 510For copolymers, as a general rule, the more irregular and random the re- peat unit arrangements, the greater is the tendency for the development of noncrystallinity. For alternating and block copolymers there is some likelihoodof crystallization. On the other hand, random and graft copolymers are normallyamorphous. To some extent, the physical properties of polymeric materials are influenced by the degree of crystallinity. Crystalline polymers are usually stronger and moreresistant to dissolution and softening by heat. Some of these properties are dis-cussed in subsequent chapters. Concept Check 14.5 (a)Compare the crystalline state in metals and polymers. (b)Compare the non- crystalline state as it applies to polymers and ceramic glasses. [The answer may be found at www.wiley.com/college/callister (Student Companion Site).] EXAMPLE PROBLEM 14.2 Computations of the Density and Percent Crystallinity of Polyethylene (a)Compute the density of totally crystalline polyethylene. The orthorhom- bic unit cell for polyethylene is shown in Figure 14.10; also, the equivalent of two ethylene repeat units is contained within each unit cell. (b)Using the answer to part (a), calculate the percent crystallinity of a branched polyethylene that has a density of 0.925 g/cm3. The density for the totally amorphous material is 0.870 g/cm3. Solution(a)Equation 3.5, utilized in Chapter 3 to determine densities for metals, also applies to polymeric materials and is used to solve this problem. It takes the same form—viz. where nrepresents the number of repeat units within the unit cell (for polyethylene ), and Ais the repeat unit molecular weight, which for polyethylene is Also, is the unit cell volume, which is just the product of the three unit cell edge lengths in Figure 14.10; or /H110059.33 /H1100310 /H1100223 cm/H110023/unit cell /H1100517.41 /H1100310/H110028 cm214.94 /H1100310/H110028 cm212.55 /H1100310/H110028 cm2 VC/H1100510.741 nm 210.494 nm 210.255 nm 2VC /H11005122112.01 g/mol 2/H1100114211.008 g/mol 2/H1100528.05 g/mol A/H1100521AC2/H1100141AH2n/H110052r/H11005nA VCNA14.11 Polymer Crystallinity •5111496T_c14_489-522 12/7/05 16:41 Page 511Now, substitution into Equation 3.5, of this value, values for n and Acited above, as well as leads to (b)We now utilize Equation 14.8 to calculate the percent crystallinity of the branched polyethylene with g/cm3, g/cm3, and g/cm3. Thus, 14.12 POLYMER CRYSTALS It has been proposed that a semicrystalline polymer consists of small crystalline regions (crystallites), each having a precise alignment, which are interspersed with amorphous regions composed of randomly oriented molecules. The structure ofthe crystalline regions may be deduced by examination of polymer single crystals,which may be grown from dilute solutions. These crystals are regularly shaped, thinplatelets (or lamellae), approximately 10 to 20 nm thick, and on the order of10/H9262m long. Frequently, these platelets will form a multilayered structure, like that shown in the electron micrograph of a single crystal of polyethylene, Figure 14.11.The molecular chains within each platelet fold back and forth on themselves, withfolds occurring at the faces; this structure, aptly termed the chain-folded model, is /H1100546.4% /H110050.998 g/cm 3 10.925 g/cm3/H110020.870 g/cm32 0.925 g/cm3 10.998 g/cm3/H110020.870 g/cm32/H11003100 % crystallinity /H11005rc1rs/H11002ra2 rs1rc/H11002ra2/H11003100rs/H110050.925ra/H110050.870 rc/H110050.998 /H110050.998 g/cm3 /H1100512 repeat units/unit cell 2128.05 g/mol 2 19.33 /H1100310/H1100223 cm/H110023/unit cell 216.023 /H110031023 repeat units/mol 2 r/H11005nA VCNANA,512 •Chapter 14 / Polymer Structures crystallite chain-folded model Figure 14.11 Electron micrograph of a polyethylene single crystal. [From A. Keller, R. H. Doremus, B. W. Roberts, and D. Turnbull (Editors), Growth and Perfection of Crystals. General Electric Company and John Wiley & Sons, Inc., 1958, p. 498.]20,000/H11003. 1496T_c14_489-522 12/7/05 16:41 Page 512illustrated schematically in Figure 14.12. Each platelet will consist of a number of molecules; however, the average chain length will be much greater than the thick-ness of the platelet. Many bulk polymers that are crystallized from a melt are semicrystalline and form a spherulite structure. As implied by the name, each spherulite may grow to be roughly spherical in shape; one of them, as found in natural rubber, is shown inthe transmission electron micrograph, the chapter-opening photograph for this chap-ter. The spherulite consists of an aggregate of ribbon-like chain-folded crystallites(lamellae) approximately 10 nm thick that radiate outward from a single nucleationsite in the center. In this electron micrograph, these lamellae appear as thin white lines. The detailed structure of a spherulite is illustrated schematically in Figure 14.13.Shown here are the individual chain-folded lamellar crystals that are separated by14.12 Polymer Crystals •513 Figure 14.13 Schematic representation of the detailed structure of a spherulite.~ 10 nm Interspherulitic boundaryNucleation SiteTie moleculeAmorphous materialLamellar chain-folded crystalliteDirection of spherulite growthFigure 14.12 The chain-folded structure for a plate-shaped polymercrystallite. spherulite1496T_c14_489-522 1/10/06 19:23 Page 5132nd REVISE PAGESamorphous material. Tie-chain molecules that act as connecting links between adjacent lamellae pass through these amorphous regions. As the crystallization of a spherulitic structure nears completion, the extremi- ties of adjacent spherulites begin to impinge on one another, forming more or lessplanar boundaries; prior to this time, they maintain their spherical shape. Theseboundaries are evident in Figure 14.14, which is a photomicrograph of polyethyl-ene using cross-polarized light.A characteristic Maltese cross pattern appears withineach spherulite. The bands or rings in the spherulite image result from twisting ofthe lamellar crystals as they extend like ribbons from the center. Spherulites are considered to be the polymer analogue of grains in polycrys- talline metals and ceramics. However, as discussed above, each spherulite is reallycomposed of many different lamellar crystals and, in addition, some amorphousmaterial. Polyethylene, polypropylene, poly(vinyl chloride), polytetrafluoroethyl-ene, and nylon form a spherulitic structure when they crystallize from a melt. 14.13 DEFECTS IN POLYMERS The point defect concept is different in polymers than in metals (Section 4.2) andceramics (Section 12.5) as a consequence of the chain-like macromolecules and thenature of the crystalline state for polymers. Point defects similar to those found inmetals have been observed in crystalline regions of polymeric materials; these in-clude vacancies and interstitial atoms and ions. Chain ends are considered to be de-fects because they are chemically dissimilar to normal chain units. Vacancies arealso associated with the chain ends (Figure 14.15). However, additional defects canresult from branches in the polymer chain or chain segments that emerge from thecrystal. A chain section can leave a polymer crystal and reenter it at another pointcreating a loop, or can enter a second crystal to act as a tie molecule (see Figure14.13). Screw dislocations also occur in polymer crystals (Figure 14.15). Impurityatoms/ions or groups of atoms/ions may be incorporated in the molecular structureas interstitials; they may also be associated with main chains or as short sidebranches. Furthermore, the surfaces of chain-folded layers (Figure 14.13) are considered to be interfacial defects, as are also boundaries between two adjacent crystalline regions.514 •Chapter 14 / Polymer Structures Figure 14.14 A transmission photomicrograph (using cross-polarized light) showing the spherulite structure of polyethylene. Linear boundaries form between adjacent spherulites, and within each spherulite appears a Maltese cross. (Courtesy F. P . Price, General Electric Company.)525/H11003.1496T_c14_489-522 12/7/05 16:41 .14 DIFFUSION IN POLYMERIC MATERIALS For polymeric materials, our interest is often in the diffusive motion of small for- eign molecules (e.g., O 2,H 2O, CO 2,C H 4) between the molecular chains, rather than in the diffusive motion of chain atoms within the polymer structure. A poly-mer’s permeability and absorption characteristics relate to the degree to whichforeign substances diffuse into the material. Penetration of these foreign sub-stances can lead to swelling and/or chemical reactions with the polymer molecules,and often a degradation of the material’s mechanical and physical properties(Section 17.11). Rates of diffusion are greater through amorphous regions than through crys- talline regions; the structure of amorphous material is more “open.” This diffusionmechanism may be considered to be analogous to interstitial diffusion in metals—that is, in polymers, diffusive movements occur through small voids between poly-mer chains from one open amorphous region to an adjacent open one. Foreign molecule size also affects the diffusion rate: smaller molecules diffuse faster than larger ones. Furthermore, diffusion is more rapid for foreign moleculesthat are chemically inert than for those that react with the polymer. One step in diffusion through a polymer membrane is the dissolution of the mo- lecular species in the membrane material.This dissolution is a time-dependent process,and, if slower than the diffusive motion, may limit the overall rate of diffusion. Con-sequently, the diffusion properties of polymers are often characterized in terms of apermeability coefficient (denoted by where for the case of steady-state diffusion through a polymer membrane, Fick’s first law (Equation 5.3), is modified as (14.9) In this expression, Jis the diffusion flux of gas through the membrane [(cm 3 STP)/(cm2-s)], is the permeability coefficient, is the membrane thickness, and is the difference in pressure of the gas across the membrane. For small mol- ecules in nonglassy polymers the permeability coefficient can be approximated as¢P¢x PMJ/H11005PM ¢P ¢xPM),14.14 Diffusion in Polymeric Materials •515 Screw dislocation (ramp continuesto spiral upward) Branch Chain ends Loose chainNoncrystalline regionDangling chainCrystallite boundary Edge dislocation (extra plane)Vacancy ImpurityFigure 14.15 Schematic representation of defects in polymer crystallites.1496T_c14_489-522 1/4/06 17:03 Page 5152nd REVISE PAGES516 •Chapter 14 / Polymer Structures Table 14.6 Permeability Coefficients P Mat 25/H11034C for Oxygen, Nitrogen, Carbon Dioxide, and Water Vapor in a Variety of Polymers PM [/H11003 10/H1154613(cm3STP)(cm)/(cm2-s-Pa)] Polymer Acronym O 2 N2 CO 2 H2O Polyethylene (low density) LDPE 2.2 0.73 9.5 68 Polyethylene (high density) HDPE 0.30 0.11 0.27 9.0Polypropylene PP 1.2 0.22 5.4 38 Poly(vinyl chloride) PVC 0.034 0.0089 0.012 206 Polystyrene PS 2.0 0.59 7.9 840 poly(vinylidene chloride) PVDC 0.0025 0.00044 0.015 7.0Poly(ethylene terephthalate) PET 0.044 0.011 0.23 — Poly(ethyl methacrylate) PEMA 0.89 0.17 3.8 2380 Source: Adapted from J. Brandrup, E. H. Immergut, E. A. Grulke, A. Abe, and D. R. Bloch (Editors), Polymer Handbook, 4th edition. Copyright 1999 by John Wiley & Sons, New York. Reprinted by permission of John Wiley & Sons, Inc.© 12The units for permeability coefficients in Table 14.6 are unusual, which are explained as follows: When the diffusing molecular species is in the gas phase, solubility is equal to where Cis the concentration of the diffusing species in the polymer [in units of (cm3STP)/cm3gas] and P is the partial pressure (in units of Pa). STP indicates that this is the volume of gas at standard temperature and pressure [273 K (0°C) and 101.3 kPa (1 atm)]. Thus, the units for S are (cm3STP)/Pa-cm3. Since Dis expressed in terms of cm2/s, the units for the permeability coefficient are (cm3STP)(cm)/(cm2-s-Pa).S/H11005C Pthe product of the diffusion coefficient (D) and solubility of the diffusing species in the polymer (S)—i.e., (14.10) Table 14.6 presents the permeability coefficients of oxygen, nitrogen, carbon diox-ide, and water vapor in several common polymers. 12 For some applications, low permeability rates through polymeric materials are desirable, as with food and beverage packaging and automobile tires and inner tubes.Polymer membranes are often used as filters, to selectively separate one chemicalspecies from another (or others) (i.e., the desalinization of water). In such instancesit is normally the case that the permeation rate of the substance to be filtered issignificantly greater than for the other substance(s). EXAMPLE PROBLEM 14.3 Computations of Diffusion Flux of Carbon Dioxide Through a Plastic Beverage Container and Beverage Shelf Life The clear plastic bottles used for carbonated beverages (sometimes also called “soda,” “pop,” or “soda pop”) are made from poly(ethylene terephthal-ate)(PET). The “fizz” in pop results from dissolved carbon dioxide (CO 2);PM/H11005DS Case Study: “Chemical Protec-tive Clothing,”Chapter 22, whichmay be found at www.wiley.com/ college/callister (Student Companion Site)1496T_c14_489-522 1/2/06 10:33 Page 5162nd REVISE PAGESand, because PET is permeable to CO 2, pop stored in PET bottles will even- tually go “flat” (i.e., loose its fizz). A 20 oz. bottle of pop has a CO 2pressure of about 400 kPa inside the bottle and the CO 2pressure outside the bottle is 0.4 kPa. (a)Assuming conditions of steady state, calculate the diffusion flux of CO 2 through the wall of the bottle. (b)If the bottle must lose 750 (cm3STP) of CO 2before the pop tastes flat, what is the shelf-life for a bottle of pop? Note: Assume that each bottle has a surface area of 500 cm2and a wall thick- ness of 0.05 cm. Solution (a)This is a permeability problem in which Equation 14.9 is employed. The permeability coefficient of CO 2through PET (Table 14.6) is (cm3STP)(cm)/(cm2-s-Pa). Thus, the diffusion flux is equal to (b)The flow rate of CO 2through the wall of the bottle is equal to where Ais the surface area of the bottle (i.e., 500 cm2); therefore, The time it will take for a volume ( V) of 750 (cm3STP) to escape is calculated as /H1100597 days 1or about 3 months 2 time /H11005V V# CO2/H11005750 1cm3 STP2 9.0/H1100310/H110025 1cm3 STP2/s/H110058.3/H11003106 sV# CO2/H1100531.8/H1100310/H110027 1cm3 STP2/1cm2-s241500 cm22/H110059.0/H1100310/H110025 1cm3 STP2/sV# CO2/H11005JAV# CO2 /H110051.8/H1100310/H110027 1cm3 STP2/1cm2-s2 /H11005/H11002 0.23 /H1100310/H1100213 1cm3 STP21cm2 1cm221s21Pa2 1400 Pa /H11002400,000 Pa 2 0.05 cm J/H11005/H11002 PM ¢P ¢x/H11005/H11002 PM P2/H11002P1 ¢x0.23 /H1100310/H1100213Summary •517 SUMMARY Hydrocarbon Molecules Polymer MoleculesThe Chemistry of Polymer Molecules Most polymeric materials are composed of very large molecular chains with side- groups of various atoms (O, Cl, etc.) or organic groups such as methyl, ethyl, orphenyl groups. These macromolecules are composed of repeat units, smaller struc-tural entities, which are repeated along the chain. Repeat units for some of thechemically simple polymers [i.e., polyethylene, polytetrafluoroethylene, poly(vinylchloride), and polypropylene] were presented.1496T_c14_489-522 12/7/05 16:41 Page 517Molecular Weight Molecular weights for high polymers may be in excess of a million. Since all mol- ecules are not of the same size, there is a distribution of molecular weights. Molec-ular weight is often expressed in terms of number and weight averages. Chain lengthmay also be specified by degree of polymerization, the number of repeat units peraverage molecule. Molecular Shape Molecular StructureMolecular ConfigurationsCopolymers Several molecular characteristics that have an influence on the properties of poly- mers were discussed. Molecular entanglements occur when the chains assumetwisted, coiled, and kinked shapes or contours. With regard to molecular structure,linear, branched, crosslinked, and network structures are possible, in addition toisotactic, syndiotactic, and atactic stereoisomers, and the cis and trans geometricalisomers. The copolymers include random, alternating, block, and graft types. Thermoplastic and Thermosetting Polymers With regard to behavior at elevated temperatures, polymers are classified as either thermoplastic or thermosetting.The former have linear and branched structures; theysoften when heated and harden when cooled. In contrast, thermosets, once havinghardened, will not soften upon heating; their structures are crosslinked and network. Polymer Crystallinity Polymer Crystals When the molecular chains are packed in an ordered atomic arrangement, the con- dition of crystallinity is said to exist. In addition to being entirely amorphous, poly-mers may also exhibit varying degrees of crystallinity; that is, crystalline regionsare interdispersed within amorphous areas. Crystallinity is facilitated for polymersthat are chemically simple and that have regular and symmetrical chain structures.Many semicrystalline polymers form spherulites; each spherulite consists of a col-lection of ribbon-like chain-folded lamellar crystallites that radiate outward fromits center. Defects in Polymers Although the point defect state concept in polymers is different than metals and ceramics, vacancies, interstitial atoms, and impurity atoms/ions and groups ofatoms/ions as interstitials have been found to exist in crystalline regions. Otherdefects include chains ends, dangling and loose chains, as well as dislocations. Diffusion in Polymeric Materials With regard to diffusion in polymers, small molecules of foreign substances diffuse between molecular chains, by an interstitial-type mechanism from one amorphousregion to an adjacent one. Diffusion (or permeation) of gaseous species is oftencharacterized in terms of the permeability coefficient, which is the product of thediffusion coefficient and solubility in the polymer. Permeation flow rates areexpressed in terms of a modified form of Fick’s first law.518 •Chapter 14 / Polymer Structures 1496T_c14_489-522 12/7/05 16:41 Page 518REFERENCESQuestions and Problems •519 IMPORTANT TERMS AND CONCEPTS Alternating copolymer Atactic configurationBifunctionalBlock copolymerBranched polymerChain-folded modelCis (structure)CopolymerCrosslinked polymerCrystalliteDegree of polymerizationFunctionalityGraft copolymerHomopolymerIsomerismIsotactic configurationLinear polymerMacromoleculeMolecular chemistryMolecular structureMolecular weightMonomerNetwork polymerPolymerPolymer crystallinityRandom copolymerRepeat unitSaturatedSpheruliteStereoisomerismSyndiotactic configurationThermoplastic polymerThermosetting polymerTrans (structure)TrifunctionalUnsaturated Baer, E., “Advanced Polymers,” Scientific Ameri- can, Vol. 255, No. 4, October 1986, pp. 178–190. Carraher, C. E., Jr., Seymour/Carraher’s Polymer Chemistry, 6th edition, Marcel Dekker, New York, 2003. Cowie, J. M. G., Polymers: Chemistry and Physics of Modern Materials, 2nd edition, Chapman and Hall (USA), New York, 1991. Engineered Materials Handbook, Vol. 2, Engineering Plastics, ASM International, Materials Park, OH, 1988. McCrum, N. G., C. P . Buckley, and C. B. Bucknall, Principles of Polymer Engineering, 2nd edi- tion, Oxford University Press, Oxford, 1997.Chapters 0–6.Rodriguez, F., C. Cohen, C. K. Ober, and L. Archer, Principles of Polymer Systems, 5th edition, Taylor & Francis, New York, 2003. Rosen, S. L., Fundamental Principles of Polymeric Materials, 2nd edition, Wiley, New York, 1993. Rudin, A., The Elements of Polymer Science and Engineering, 2nd edition, Academic Press, San Diego, 1998. Sperling, L. H., Introduction to Physical Polymer Science, 3rd edition, Wiley, New York, 2001. Young, R. J., and P . Lovell, Introduction to Poly- mers, 2nd edition, Chapman and Hall, New York, 1991. QUESTIONS AND PROBLEMS Hydrocarbon MoleculesPolymer MoleculesThe Chemistry of Polymer Molecules 14.1 On the basis of the structures presented in thischapter, sketch repeat unit structures for thefollowing polymers: (a) polychlorotrifluo- roethylene, and (b)poly(vinyl alcohol). Molecular Weight 14.2 Compute repeat unit molecular weights forthe following: (a)polytetrafluoroethylene, (b)poly(methyl methacrylate), (c)nylon 6,6, and (d)poly(ethylene terephthalate).14.3 The number-average molecular weight of apolystyrene is 500,000 g/mol. Compute thedegree of polymerization. 14.4 (a) Compute the repeat unit molecular weight of polypropylene. (b)Compute the number-average molecu- lar weight for a polypropylene for which the degree of polymerization is 15,000. 14.5 Below, molecular weight data for a poly-tetrafluoroethylene material are tabulated.Compute (a)the number-average molecular weight, (b) the weight-average molecular weight, and (c)the degree of polymerization.1496T_c14_489-522 12/7/05 16:41 Page 519Molecular Weight Range (g/mol) xi wi 10,000–20,000 0.03 0.01 20,000–30,000 0.09 0.04 30,000–40,000 0.15 0.11 40,000–50,000 0.25 0.23 50,000–60,000 0.22 0.24 60,000–70,000 0.14 0.18 70,000–80,000 0.08 0.12 80,000–90,000 0.04 0.07 14.6 Molecular weight data for some polymer are tabulated here. Compute (a) the number- average molecular weight, and (b) the weight-average molecular weight. (c)If it is known that this material’s degree of poly-merization is 477, which one of the polymerslisted in Table 14.3 is this polymer? Why? Molecular Weight Range (g/mol) xi wi 8,000–20,000 0.05 0.02 20,000–32,000 0.15 0.08 32,000–44,000 0.21 0.17 44,000–56,000 0.28 0.29 56,000–68,000 0.18 0.23 68,000–80,000 0.10 0.16 80,000–92,000 0.03 0.05 14.7 Is it possible to have a poly(vinyl chloride)homopolymer with the following molecularweight data, and a degree of polymerizationof 1120? Why or why not? Molecular Weight Range (g/mol) wi xi 8,000–20,000 0.02 0.05 20,000–32,000 0.08 0.15 32,000–44,000 0.17 0.21 44,000–56,000 0.29 0.28 56,000–68,000 0.23 0.18 68,000–80,000 0.16 0.10 80,000–92,000 0.05 0.03 14.8 High-density polyethylene may be chlori-nated by inducing the random substitutionof chlorine atoms for hydrogen. (a)Determine the concentration of Cl (in wt%) that must be added if this substitution occurs for 8% of all the original hydrogenatoms.520 •Chapter 14 / Polymer Structures (b)In what ways does this chlorinated poly- ethylene differ from poly(vinyl chloride)? Molecular Shape 14.9 For a linear polymer molecule, the totalchain length L depends on the bond length between chain atoms d, the total number of bonds in the molecule N, and the angle be- tween adjacent backbone chain atoms /H9258,a s follows: (14.11) Furthermore, the average end-to-end dis-tance for a series of polymer molecules rin Figure 14.6 is equal to (14.12) A linear polyethylene has a number-averagemolecular weight of 300,000 g/mol; computeaverage values of Land rfor this material. 14.10 Using the definitions for total chain mol-ecule length, L(Equation 14.11) and aver- age chain end-to-end distance r(Equation 14.12), for a linear polytetrafluoroethylenedetermine: (a)the number-average molecular weight for nm;(b)the number-average molecular weight for nm. Molecular Configurations 14.11 Sketch portions of a linear polypropylene molecule that are (a) syndiotactic, (b)atac- tic, and (c)isotactic. 14.12 Sketch cis and trans structures for (a) buta- diene, and (b)chloroprene. Thermoplastic and Thermosetting Polymers 14.13 Make comparisons of thermoplastic and thermosetting polymers (a)on the basis of mechanical characteristics upon heating,and (b) according to possible molecular structures. 14.14 (a) Is it possible to grind up and reuse phenol-formaldehyde? Why or why not? (b)Is it possible to grind up and reuse polypropylene? Why or why not?r/H1100515L/H110052000r/H11005d1N L/H11005Nd sin au 2b1496T_c14_489-522 12/7/05 16:41 Page 520Copolymers 14.15 Sketch the repeat structure for each of the following alternating copolymers: (a)poly (ethylene-propylene), (b) poly(butadiene- styrene), and (c) poly(isobutylene-isoprene). 14.16 The number-average molecular weight ofa poly(acrylonitrile-butadiene) alternatingcopolymer is 1,000,000 g/mol; determine theaverage number of acrylonitrile and butadi-ene repeat units per molecule. 14.17 Calculate the number-average molecularweight of a random poly(isobutylene-isoprene) copolymer in which the fraction ofisobutylene repeat units is 0.25; assume thatthis concentration corresponds to a degreeof polymerization of 1500. 14.18 An alternating copolymer is known to have anumber-average molecular weight of 100,000g/mol and a degree of polymerization of 2210.If one of the repeat units is ethylene, which ofstyrene, propylene, tetrafluoroethylene, andvinyl chloride is the other repeat unit? Why? 14.19 (a) Determine the ratio of butadiene to acry- lonitrile repeat units in a copolymer havinga number-average molecular weight of250,000 g/mol and a degree of polymeriza-tion of 4640. (b)Which type(s) of copolymer(s) will this copolymer be, considering the following possibilities: random, alternating, graft, andblock? Why? 14.20 Crosslinked copolymers consisting of 35 wt%ethylene and 65 wt% propylene may haveelastic properties similar to those for natu-ral rubber. For a copolymer of this composi-tion, determine the fraction of both repeatunit types. 14.21 A random poly(styrene-butadiene) copoly-mer has a number-average molecular weightof 350,000 g/mol and a degree of polymeriza-tion of 5000. Compute the fraction of styreneand butadiene repeat units in this copolymer. Polymer Crystallinity(Molecular Structure) 14.22 Explain briefly why the tendency of a poly- mer to crystallize decreases with increasingmolecular weight.Questions and Problems •521 14.23 For each of the following pairs of polymers,do the following: (1) state whether or not itis possible to determine whether one poly-mer is more likely to crystallize than theother; (2) if it is possible, note which is themore likely and then cite reason(s) for yourchoice; and (3) if it is not possible to decide,then state why. (a)Linear and atactic poly(vinyl chloride); linear and isotactic polypropylene.(b)Linear and syndiotactic polypropylene; crosslinked cis-isoprene. (c)Network phenol-formaldehyde; linear and isotactic polystyrene.(d)Block poly(acrylonitrile-isoprene) copoly- mer; graft poly(chloroprene-isobutylene) copolymer. 14.24 The density of totally crystalline nylon 6,6 atroom temperature is 1.213 g/cm Also, at room temperature the unit cell for this ma-terial is triclinic with lattice parameters If the volume of a triclinic unit cell, is a function of these lattice parameters as determine the number of repeat units per unit cell. 14.25 The density and associated percent crystal-linity for two poly(ethylene terephthalate)materials are as follows: /H9267(g/cm3) Crystallinity (%) 1.408 74.3 1.343 31.2 (a)Compute the densities of totally crys- talline and totally amorphous poly(ethyleneterephthalate). (b)Determine the percent crystallinity of a specimen having a density of 1.382 g/cm 3.2 cos a cos b cos gVtri/H11005abc21/H11002cos2 a/H11002cos2 b/H11002cos2 g /H11001Vtri,g/H1100562.5/H11034 c/H110051.729 nmb/H1100576.6/H11034 b/H110050.547 nma/H1100548.4/H11034 a/H110050.497 nm1496T_c14_489-522 1/2/06 10:33 Page 5212nd REVISE PAGES14.26 The density and associated percent crys- tallinity for two polypropylene materials areas follows: /H9267(g/cm3) Crystallinity (%) 0.904 62.8 0.895 54.4 (a)Compute the densities of totally crys- talline and totally amorphous polypropylene. (b)Determine the density of a specimen having 74.6% crystallinity. Diffusion in Polymeric Materials 14.27 Consider the diffusion of oxygen through a low density polyethylene (LDPE) sheet15 mm thick. The pressures of oxygen at thetwo faces are 2000 kPa and 150 kPa, whichare maintained constant. Assuming condi-tions of steady state, what is the diffusionflux [in at 298 K? 14.28 Carbon dioxide diffuses through a high den-sity polyethylene (HDPE) sheet 50 mm thickat a rate of at 325 K.The pressures of carbon dioxide at the2.2/H1100310 /H110028 (cm3 STP)/cm2-s(cm3 STP)/cm2-s]522 •Chapter 14 / Polymer Structures two faces are 4000 kPa and 2500 kPa, whichare maintained constant. Assuming condi-tions of steady state, what is the permeabil-ity coefficient at 325 K? 14.29 The permeability coefficient of a type ofsmall gas molecule in a polymer is depend-ent on absolute temperature according tothe following equation: where and are constants for a given gas-polymer pair. Consider the diffusion ofwater through a polystyrene sheet 30 mmthick. The water vapor pressures at the twofaces are 20 kPa and 1 kPa, which are main-tained constant. Compute the diffusion flux[in ( at 350 K? For this dif- fusion system Also, assume a condition of steady state diffusion. Q p/H1100542.3 kJ/mol PM0/H110059.0/H1100310/H110025 1cm3 STP2/cm2-s-Pacm3 STP2/cm2-s]Qp PM0PM/H11005PM0 exp a /H11002Qp RTb1496T_c14_489-522 1/2/06 10:33 Page 5222nd REVISE PAGES•523Chapter 15 Characteristics, Applications, and Processing of Polymers P hotograph of several billiard balls that are made of phenol-formaldehyde (Bakelite). The Mate- rials of Importance piece that follows Section 15.15 discusses the invention of phenol-formaldehyde and its replacement of ivory for billiard balls. (Photography by S. Tanner.) There are several reasons why an engineer should know something about the characteristics, applica-tions, and processing of polymeric materials. Polymersare used in a wide variety of applications from con-struction materials to microelectronics processing.Thus, most engineers will be required to work withpolymers at some point in their careers. Understand-ing the mechanisms by which polymers elastically andplastically deform allows one to alter and controltheir moduli of elasticity and strengths (Sections 15.7and 15.8). Also, additives may be incorporated intopolymeric materials to modify a host of properties,including strength, abrasion resistance, toughness,thermal stability, stiffness, deteriorability, color, andflammability resistance (Section 15.21). WHY STUDY the Characteristics, Applications, and Processing of Polymers ? 1496T_c15_523-576 12/31/05 13:57 Page 5232nd REVISE PAGESLearning Objectives After careful study of this chapter you should be able to do the following: 1.Make schematic plots of the three characteristic stress–strain behaviors observed for polymericmaterials. 2.Describe/sketch the various stages in the elasticand plastic deformations of a semicrystalline(spherulitic) polymer. 3.Discuss the influence of the following factors onpolymer tensile modulus and/or strength:(a) molecular weight, (b) degree of crystallinity,(c) predeformation, and (d) heat treating of undeformed materials. 4.Describe the molecular mechanism by whichelastomeric polymers deform elastically.5.List four characteristics or structural components of a polymer that affect both its melting andglass-transition temperatures. 6.Cite the seven different polymer applicationtypes and, for each, note its generalcharacteristics. 7.Briefly describe addition and condensationpolymerization mechanisms. 8.Name the five types of polymer additivesand, for each, indicate how it modifies theproperties. 9.Name and briefly describe five fabricationtechniques used for plastic polymers. 15.1 INTRODUCTION This chapter discusses some of the characteristics important to polymeric materialsand, in addition, the various types and processing techniques. Mechanical Behavior of Polymers 15.2 STRESS–STRAIN BEHAVIOR The mechanical properties of polymers are specified with many of the sameparameters that are used for metals—that is, modulus of elasticity, and yield andtensile strengths. For many polymeric materials, the simple stress–strain test isemployed for the characterization of some of these mechanical parameters. 1The mechanical characteristics of polymers, for the most part, are highly sensitive to therate of deformation (strain rate), the temperature, and the chemical nature of theenvironment (the presence of water, oxygen, organic solvents, etc.). Some modifi-cations of the testing techniques and specimen configurations used for metals(Chapter 6) are necessary with polymers, especially for the highly elastic materials,such as rubbers. Three typically different types of stress–strain behavior are found for polymeric materials, as represented in Figure 15.1. Curve Aillustrates the stress–strain char- acter for a brittle polymer, inasmuch as it fractures while deforming elastically. Thebehavior for a plastic material, curve B, is similar to that for many metallic mate- rials; the initial deformation is elastic, which is followed by yielding and a region ofplastic deformation. Finally, the deformation displayed by curve Cis totally elastic; this rubber-like elasticity (large recoverable strains produced at low stress levels)is displayed by a class of polymers termed the elastomers. Modulus of elasticity (termed tensile modulus or sometimes just modulus for polymers) and ductility in percent elongation are determined for polymers in the 1ASTM Standard D 638, “Standard Test Method for Tensile Properties of Plastics.”elastomerPolymers1496T_c15_523-576 12/31/05 13:57 Page 5242nd REVISE PAGESsame manner as for metals (Section 6.6). For plastic polymers (curve B, Figure 15.1), the yield point is taken as a maximum on the curve, which occurs just beyond the termination of the linear-elastic region (Figure 15.2). The stress at this maximum isthe yield strength Furthermore, tensile strength ( TS) corresponds to the stress at which fracture occurs (Figure 15.2); TSmay be greater than or less than Strength, for these plastic polymers, is normally taken as tensile strength. Table 15.1gives these mechanical properties for several polymeric materials; more compre-hensive lists are provided in Tables B.2, B.3, and B.4, Appendix B. Polymers are, in many respects, mechanically dissimilar to metals (Figures 1.4, 1.5, and 1.6). For example, the modulus for highly elastic polymeric materials maybe as low as 7 MPa but may run as high as 4 GPa for some of the very stiff polymers; modulus values for metals are much larger and range be-tween 48 and 410 GPa to Maximum tensile strengths for polymers are about 100 MPa (15,000 psi)—for some metal alloys 4100 MPa (600,000psi).And, whereas metals rarely elongate plastically to more than 100%, some highlyelastic polymers may experience elongations to greater than 1000%. In addition, the mechanical characteristics of polymers are much more sensitive to temperature changes near room temperature. Consider the stress–strain behaviorfor poly(methyl methacrylate) (Plexiglas) at several temperatures between 4 and60/H1100310 6 psi). (7/H11003106(0.6 /H11003106 psi) (103 psi),sy.(sy).15.2 Stress–Strain Behavior •525Stress (MPa) Stress (103 psi)10 8 6 4 2 0 060 50 40 30 20 10 1 0 2345678 Strain10 8 6 4 2 0 060 50 40 30 20 10BA C 1 0 2345678 StrainFigure 15.1 The stress–strain behavior for brittle (curve A), plastic(curve B), and highly elastic (elastomeric)(curve C) polymers.Stress StrainTS y/H9268Figure 15.2 Schematic stress–strain curve for a plastic polymer showing how yield and tensile strengths aredetermined.1496T_c15_523-576 12/8/05 13:03 Page 525REVISED PAGES(40 and (Figure 15.3). It should be noted that increasing the tempera- ture produces (1) a decrease in elastic modulus, (2) a reduction in tensile strength, and (3) an enhancement of ductility—at the material is totally brittle,while there is considerable plastic deformation at both 50 and (122 and 140/H11034F). 60/H11034C4/H11034C (40/H11034F)140/H11034F) 60/H11034C526 •Chapter 15 / Characteristics, Applications, and Processing of Polymers Table 15.1 Room-Temperature Mechanical Characteristics of Some of the More Common Polymers Tensile Tensile Yield Specific Modulus Strength Strength Elongation Material Gravity [GPa (ksi)] [MPa (ksi)] [MPa (ksi)] at Break (%) Polyethylene (low density) 0.917–0.932 0.17–0.28 8.3–31.4 9.0–14.5 100–650 (25–41) (1.2–4.55) (1.3–2.1) Polyethylene (high density) 0.952–0.965 1.06–1.09 22.1–31.0 26.2–33.1 10–1200 (155–158) (3.2–4.5) (3.8–4.8) Poly(vinyl chloride) 1.30–1.58 2.4–4.1 40.7–51.7 40.7–44.8 40–80 (350–600) (5.9–7.5) (5.9–6.5) Polytetrafluoroethylene 2.14–2.20 0.40–0.55 20.7–34.5 — 200–400 (58–80) (3.0–5.0) Polypropylene 0.90–0.91 1.14–1.55 31–41.4 31.0–37.2 100–600 (165–225) (4.5–6.0) (4.5–5.4) Polystyrene 1.04–1.05 2.28–3.28 35.9–51.7 — 1.2–2.5 (330–475) (5.2–7.5) Poly(methyl methacrylate) 1.17–1.20 2.24–3.24 48.3–72.4 53.8–73.1 2.0–5.5 (325–470) (7.0–10.5) (7.8–10.6) Phenol-formaldehyde 1.24–1.32 2.76–4.83 34.5–62.1 — 1.5–2.0 (400–700) (5.0–9.0) Nylon 6,6 1.13–1.15 1.58–3.80 75.9–94.5 44.8–82.8 15–300 (230–550) (11.0–13.7) (6.5–12) Polyester (PET) 1.29–1.40 2.8–4.1 48.3–72.4 59.3 30–300 (400–600) (7.0–10.5) (8.6) Polycarbonate 1.20 2.38 62.8–72.4 62.1 110–150 (345) (9.1–10.5) (9.0) Source: Modern Plastics Encyclopedia ’96. Copyright 1995, The McGraw-Hill Companies. Reprinted with permission. StrainStress (MPa) Stress (103 psi) 00 0.1 0.2 0.31020304050607080 024681012 4°C (40°F) 20°C (68°F) 30°C (86°F) 40°C (104°F) 50°C (122°F) 60°C (140°F)To 1.30Figure 15.3 The influence of temperature on the stress–strain characteristics of poly(methyl methacrylate). (From T. S. Carswell and H. K. Nason, “Effect of Environmental Conditions on the Mechanical Properties of Organic Plastics,” Symposium on Plastics, American Society for Testing and Materials, Philadelphia, 1944. Copyright, ASTM, 1916 Race Street, Philadelphia, PA 19103. Reprinted with permission.)1496T_c15_523-576 12/8/05 13:03 Page 526REVISED PAGESThe influence of strain rate on the mechanical behavior may also be important. In general, decreasing the rate of deformation has the same influence on the stress–strain characteristics as increasing the temperature; that is, the materialbecomes softer and more ductile. 15.3 MACROSCOPIC DEFORMATION Some aspects of the
