Repository: MachineAlchemy/ChatBot

# The NeoMancer Bot
The NeoMancer is an enigmatic and eccentric digital traveler with a story as ancient as the sands of the Arabian desert. Once a soul trapped inside a mystical bottle by an ancient sorcerer, The NeoMancer  found himself transported into the digital realm in the 20th century.

## Overview
An intelligent chatbot powered by Next.js and Llama3.1-8b-instruct that provides engineering knowledge and insights by leveraging a comprehensive vector database of 19 engineering textbooks. The system uses advanced natural language processing to understand technical queries and provide accurate, textbook-referenced responses across multiple engineering disciplines.

File: cleaned_output_folder/Materials Science and Engineering.txt (part 42 of 62)
a photomicrograph in which an example of intergranularstress corrosion cracking in brass is shown. The stress that produces stress corrosion cracking need not be externally applied; it may be a residual one that results from rapid temperature changes and unevencontraction, or for two-phase alloys in which each phase has a different coefficientof expansion. Also, gaseous and solid corrosion products that are entrapped internallycan give rise to internal stresses. Probably the best measure to take in reducing or totally eliminating stress cor- rosion is to lower the magnitude of the stress.This may be accomplished by reducingthe external load or increasing the cross-sectional area perpendicular to the appliedstress. Furthermore, an appropriate heat treatment may be used to anneal out anyresidual thermal stresses. Hydrogen Embrittlement Various metal alloys, specifically some steels, experience a significant reduction inductility and tensile strength when atomic hydrogen (H) penetrates into the mate-rial. This phenomenon is aptly referred to as hydrogen embrittlement; the terms17.7 Forms of Corrosion •647 hydrogen embrittlement1496T_c17_621-664 12/14/05 8:54 Page 647REVISED PAGEShydrogen-induced cracking and hydrogen stress cracking are sometimes also used. Strictly speaking, hydrogen embrittlement is a type of failure; in response to ap- plied or residual tensile stresses, brittle fracture occurs catastrophically as cracksgrow and rapidly propagate. Hydrogen in its atomic form (H as opposed to the mo-lecular form, H 2) diffuses interstitially through the crystal lattice, and concentrations as low as several parts per million can lead to cracking. Furthermore, hydrogen-induced cracks are most often transgranular, although intergranular fracture isobserved for some alloy systems. A number of mechanisms have been proposed toexplain hydrogen embrittlement; most of them are based on the interference ofdislocation motion by the dissolved hydrogen. Hydrogen embrittlement is similar to stress corrosion (as discussed in the pre- ceding section) in that a normally ductile metal experiences brittle fracture whenexposed to both a tensile stress and a corrosive atmosphere. However, these twophenomena may be distinguished on the basis of their interactions with appliedelectric currents. Whereas cathodic protection (Section 17.9) reduces or causes acessation of stress corrosion, it may, on the other hand, lead to the initiation orenhancement of hydrogen embrittlement. For hydrogen embrittlement to occur, some source of hydrogen must be pres- ent, and, in addition, the possibility for the formation of its atomic species. Situationswherein these conditions are met include the following: pickling 3of steels in sulfuric acid; electroplating; and the presence of hydrogen-bearing atmospheres (includingwater vapor) at elevated temperatures such as during welding and heat treatments.Also, the presence of what are termed “poisons” such as sulfur (i.e., H 2S) and arsenic compounds accelerates hydrogen embrittlement; these substances retard the formationof molecular hydrogen and thereby increase the residence time of atomic hydrogenon the metal surface. Hydrogen sulfide, probably the most aggressive poison, is foundin petroleum fluids, natural gas, oil-well brines, and geothermal fluids. High-strength steels are susceptible to hydrogen embrittlement, and increasing strength tends to enhance the material’s susceptibility. Martensitic steels are espe-cially vulnerable to this type of failure; bainitic, ferritic, and spheroiditic steels aremore resilient. Furthermore, FCC alloys (austenitic stainless steels, and alloys ofcopper, aluminum, and nickel) are relatively resistant to hydrogen embrittlement,mainly because of their inherently high ductilities. However, strain hardening thesealloys will enhance their susceptibility to embrittlement. Some of the techniques commonly used to reduce the likelihood of hydrogen embrittlement include reducing the tensile strength of the alloy via a heat treatment,removal of the source of hydrogen, “baking” the alloy at an elevated temperatureto drive out any dissolved hydrogen, and substitution of a more embrittlement-resistant alloy. 17.8 CORROSION ENVIRONMENTS Corrosive environments include the atmosphere, aqueous solutions, soils, acids, bases,inorganic solvents, molten salts, liquid metals, and, last but not least, the human body.On a tonnage basis, atmospheric corrosion accounts for the greatest losses. Moisturecontaining dissolved oxygen is the primary corrosive agent, but other substances, in-cluding sulfur compounds and sodium chloride, may also contribute.This is especiallytrue of marine atmospheres, which are highly corrosive because of the presence of648 •Chapter 17 / Corrosion and Degradation of Materials 3Pickling is a procedure used to remove surface oxide scale from steel pieces by dipping them in a vat of hot, dilute sulfuric or hydrochloric acid.1496T_c17_621-664 12/14/05 8:54 Page 648REVISED PAGESsodium chloride. Dilute sulfuric acid solutions (acid rain) in industrial environments can also cause corrosion problems. Metals commonly used for atmospheric applica-tions include alloys of aluminum and copper, and galvanized steel. Water environments can also have a variety of compositions and corrosion char- acteristics. Freshwater normally contains dissolved oxygen, as well as other miner-als several of which account for hardness. Seawater contains approximately 3.5%salt (predominantly sodium chloride), as well as some minerals and organic matter.Seawater is generally more corrosive than freshwater, frequently producing pittingand crevice corrosion. Cast iron, steel, aluminum, copper, brass, and some stainlesssteels are generally suitable for freshwater use, whereas titanium, brass, somebronzes, copper–nickel alloys, and nickel–chromium–molybdenum alloys are highlycorrosion resistant in seawater. Soils have a wide range of compositions and susceptibilities to corrosion. Com- positional variables include moisture, oxygen, salt content, alkalinity, and acidity, aswell as the presence of various forms of bacteria. Cast iron and plain carbon steels,both with and without protective surface coatings, are found most economical forunderground structures. Because there are so many acids, bases, and organic solvents, no attempt is made to discuss these solutions in this text. Good references are available that treat thesetopics in detail. 17.9 CORROSION PREVENTION Some corrosion prevention methods were treated relative to the eight forms of cor-rosion; however, only the measures specific to each of the various corrosion typeswere discussed. Now, some more general techniques are presented; these include ma-terial selection, environmental alteration, design, coatings, and cathodic protection. Perhaps the most common and easiest way of preventing corrosion is through the judicious selection of materials once the corrosion environment has been char-acterized. Standard corrosion references are helpful in this respect. Here, cost maybe a significant factor. It is not always economically feasible to employ the materialthat provides the optimum corrosion resistance; sometimes, either another alloyand/or some other measure must be used. Changing the character of the environment, if possible, may also significantly influence corrosion. Lowering the fluid temperature and/or velocity usually pro-duces a reduction in the rate at which corrosion occurs. Many times increasing ordecreasing the concentration of some species in the solution will have a positiveeffect; for example, the metal may experience passivation. Inhibitors are substances that, when added in relatively low concentrations to the environment, decrease its corrosiveness. Of course, the specific inhibitor dependsboth on the alloy and on the corrosive environment. There are several mechanismsthat may account for the effectiveness of inhibitors. Some react with and virtuallyeliminate a chemically active species in the solution (such as dissolved oxygen).Other inhibitor molecules attach themselves to the corroding surface and interferewith either the oxidation or the reduction reaction, or form a very thin protectivecoating. Inhibitors are normally used in closed systems such as automobile radiatorsand steam boilers. Several aspects of design consideration have already been discussed, especially with regard to galvanic and crevice corrosion and erosion–corrosion. In addition,the design should allow for complete drainage in the case of a shutdown, and easywashing. Since dissolved oxygen may enhance the corrosivity of many solutions, thedesign should, if possible, include provision for the exclusion of air.17.9 Corrosion Prevention •649 inhibitor1496T_c17_621-664 12/14/05 8:54 Page 649REVISED PAGESPhysical barriers to corrosion are applied on surfaces in the form of films and coatings. A large diversity of metallic and nonmetallic coating materials are avail- able. It is essential that the coating maintain a high degree of surface adhesion, whichundoubtedly requires some preapplication surface treatment. In most cases, the coat-ing must be virtually nonreactive in the corrosive environment and resistant to me-chanical damage that exposes the bare metal to the corrosive environment. All threematerial types—metals, ceramics, and polymers—are used as coatings for metals. Cathodic Protection One of the most effective means of corrosion prevention is cathodic protection; it can be used for all eight different forms of corrosion as discussed above, and may,in some situations, completely stop corrosion. Again, oxidation or corrosion of ametal M occurs by the generalized reaction (17.1) Cathodic protection simply involves supplying, from an external source, electronsto the metal to be protected, making it a cathode; the reaction above is thus forcedin the reverse (or reduction) direction. One cathodic protection technique employs a galvanic couple: the metal to be protected is electrically connected to another metal that is more reactive in the par-ticular environment.The latter experiences oxidation, and, upon giving up electrons,protects the first metal from corrosion.The oxidized metal is often called a sacrificialanode, and magnesium and zinc are commonly used as such because they lie at the anodic end of the galvanic series. This form of galvanic protection, for structuresburied in the ground, is illustrated in Figure 17.22 a. The process of galvanizing is simply one in which a layer of zinc is applied to the surface of steel by hot dipping. In the atmosphere and most aqueous environments,zinc is anodic to and will thus cathodically protect the steel if there is any surfacedamage (Figure 17.23).Any corrosion of the zinc coating will proceed at an extremelyslow rate because the ratio of the anode-to-cathode surface area is quite large. For another method of cathodic protection, the source of electrons is an im- pressed current from an external dc power source, as represented in Figure 17.22 b for an underground tank. The negative terminal of the power source is connected tothe structure to be protected. The other terminal is joined to an inert anode (oftengraphite), which is, in this case, buried in the soil; high-conductivity backfill materialprovides good electrical contact between the anode and surrounding soil. A currentM¡ M n/H11001/H11001ne/H11002650 •Chapter 17 / Corrosion and Degradation of Materials cathodic protection Oxidation reaction for metal M Figure 17.22 Cathodic protection of (a) an underground pipeline using a magnesium sacrificial anode, and (b) an underground tank using an impressed current. (From M. G. Fontana, Corrosion Engineering, 3rd edition. Copyright ©1986 by McGraw-Hill Book Company. Reproduced with permission.)sacrificial anode Ground level Earth environmentCoated copper wire BackfillRectifier TankCurrent Current Backfill_ +Current Gravel Steel pipeMg anode Anode (a) (b)1496T_c17_621-664 12/14/05 8:54 Page 650REVISED PAGESpath exists between the cathode and anode through the intervening soil, completing the electrical circuit. Cathodic protection is especially useful in preventing corrosionof water heaters, underground tanks and pipes, and marine equipment. Concept Check 17.7 Tin cans are made of a steel the inside of which is coated with a thin layer of tin.The tin protects the steel from corrosion by food products in the same manner aszinc protects steel from atmospheric corrosion. Briefly explain how this cathodicprotection of tin cans is possible, given that tin is electrochemically less active thansteel in the galvanic series (Table 17.2). [The answer may be found at www.wiley.com/college/callister (Student Companion Site).] 17.10 OXIDATION The discussion of Section 17.2 treated the corrosion of metallic materials in termsof electrochemical reactions that take place in aqueous solutions. In addition, oxi-dation of metal alloys is also possible in gaseous atmospheres, normally air, whereinan oxide layer or scale forms on the surface of the metal. This phenomenon is fre-quently termed scaling, tarnishing, or dry corrosion. In this section we will discuss possible mechanisms for this type of corrosion, the types of oxide layers that canform, and the kinetics of oxide formation. Mechanisms As with aqueous corrosion, the process of oxide layer formation is an electrochem-ical one, which may be expressed, for divalent metal M, by the following reaction: 4 (17.28) Furthermore, the above reaction consists of oxidation and reduction half-reactions.The former, with the formation of metal ions, (17.29) M¡ M 2/H11001/H110012e/H11002M/H110011 2 O2¡ MO17.10 Oxidation •651 Zn2+Zn2+Zn2+Zn2+ e– e–e– e–Corrosive environment SteelCathode regionZinc coating (anode)Figure 17.23 Galvanic protection of steel as provided by a coating of zinc. 4For other than divalent metals, this reaction may be expressed as (17.30) aM/H11001b 2 O2¡ MaOb1496T_c17_621-664 12/14/05 8:54 Page 651REVISED PAGESoccurs at the metal–scale interface. The reduction half-reaction produces oxygen ions as follows: (17.31) and takes place at the scale–gas interface. A schematic representation of thismetal–scale–gas system is shown in Figure 17.24. For the oxide layer to increase in thickness via Equation 17.28, it is necessary that electrons be conducted to the scale–gas interface, at which point the reductionreaction occurs; in addition, ions must diffuse away from the metal–scale in-terface, and/or ions must diffuse toward this same interface (Figure 17.24). 5 Thus, the oxide scale serves both as an electrolyte through which ions diffuse andas an electrical circuit for the passage of electrons. Furthermore, the scale may pro-tect the metal from rapid oxidation when it acts as a barrier to ionic diffusion and/orelectrical conduction; most metal oxides are highly electrically insulative. Scale Types Rate of oxidation (i.e., the rate of film thickness increase) and the tendency of thefilm to protect the metal from further oxidation are related to the relative volumesof the oxide and metal. The ratio of these volumes, termed the Pilling–Bedworth ratio, may be determined from the following expression: 6 (17.32) P–B ratio /H11005AO rM AM rOO2/H11002M2/H110011 2 O2/H110012e/H11002¡ O2/H11002652 •Chapter 17 / Corrosion and Degradation of Materials Pilling–Bedworth ratioMetal (M)Oxide scale (MO)Gas (O2) M2+ e–O2– M2+ + 2e– O2 + 2e– 1 2M O2–Figure 17.24 Schematic representation of processes that are involved in gaseousoxidation at a metal surface. Pilling–Bedworth ratio for a divalentmetal—dependenceon the densities andatomic/formulaweights of the metaland its oxide 5Alternatively, electron holes (Section 18.10) and vacancies may diffuse instead of elec- trons and ions. 6For other than divalent metals, Equation 17.32 becomes (17.33) where ais the coefficient of the metal species for the overall oxidation reaction described by Equation 17.30.P–B ratio /H11005AO rM aAM rOPilling–Bedworthratio for a metal thatis not divalent1496T_c17_621-664 12/31/05 14:10 Page 6522nd REVISE PAGESTable 17.3 Pilling–Bedworth Ratios for a Number of Metals Protective Nonprotective Ce 1.16 K 0.45 Al 1.28 Li 0.57Pb 1.40 Na 0.57Ni 1.52 Cd 1.21Be 1.59 Ag 1.59Pd 1.60 Ti 1.95Cu 1.68 Ta 2.33Fe 1.77 Sb 2.35Mn 1.79 Nb 2.61Co 1.99 U 3.05Cr 1.99 Mo 3.40 Si 2.27 W 3.40 Source: B. Chalmers, Physical Metallurgy. Copyright ©1959 by John Wiley & Sons, New York. Reprinted by permission of John Wiley & Sons, Inc. where is the molecular (or formula) weight of the oxide, is the atomic weight of the metal, and and are the oxide and metal densities, respectively.For metals having P–B ratios less than unity, the oxide film tends to be porousand unprotective because it is insufficient to fully cover the metal surface. If theratio is greater than unity, compressive stresses result in the film as it forms. Fora ratio greater than 2–3, the oxide coating may crack and flake off, continuallyexposing a fresh and unprotected metal surface. The ideal P–B ratio for the for-mation of a protective oxide film is unity. Table 17.3 presents P–B ratios for met-als that form protective coatings and for those that do not. Note from these datathat protective coatings normally form for metals having P–B ratios between 1and 2, whereas nonprotective ones usually result when this ratio is less than 1 orgreater than about 2. In addition to the P–B ratio, other factors also influence theoxidation resistance imparted by the film; these include a high degree of adher-ence between film and metal, comparable coefficients of thermal expansion formetal and oxide, and, for the oxide, a relatively high melting point and good high-temperature plasticity. Several techniques are available for improving the oxidation resistance of a metal. One involves application of a protective surface coating of another materialthat adheres well to the metal and also is itself resistant to oxidation. In some in-stances, the addition of alloying elements will form a more adherent and protectiveoxide scale by virtue of producing a more favorable Pilling–Bedworth ratio and/orimproving other scale characteristics. Kinetics One of the primary concerns relative to metal oxidation is the rate at which the re-action progresses. Inasmuch as the oxide scale reaction product normally remainson the surface, the rate of reaction may be determined by measuring the weightgain per unit area as a function of time. When the oxide that forms is nonporous and adheres to the metal surface, the rate of layer growth is controlled by ionic diffusion. A parabolic relationship existsr M rOAM AO17.10 Oxidation •6531496T_c17_621-664 12/14/05 8:54 Page 653REVISED PAGESTime, tWeight gain per unit area, WLinear Parabolic LogarithmicFigure 17.25 Oxidation film growth curves for linear, parabolic, and logarithmic ratelaws. between the weight gain per unit area Wand the time t as follows: (17.34) where and are time-independent constants at a given temperature.This weight gain–time behavior is plotted schematically in Figure 17.25. The oxidation of iron,copper, and cobalt follows this rate expression. In the oxidation of metals for which the scale is porous or flakes off (i.e., for P–B ratios less than about 1 or greater than about 2), the oxidation rate expressionis linear; that is, (17.35) where is a constant. Under these circumstances oxygen is always available for re-action with an unprotected metal surface because the oxide does not act as a reactionbarrier. Sodium, potassium, and tantalum oxidize according to this rate expressionand, incidentally, have P–B ratios significantly different from unity (Table 17.3). Lineargrowth rate kinetics is also represented in Figure 17.25. Still a third reaction rate law has been observed for very thin oxide layers (gen- erally less than 100 nm) that form at relatively low temperatures. The dependenceof weight gain on time is logarithmic and takes the form (17.36) Again, the K’s are constants. This oxidation behavior, also shown in Figure 17.25, has been observed for aluminum, iron, and copper at near-ambient temperatures. Corrosion of Ceramic Materials Ceramic materials, being compounds between metallic and nonmetallic elements,may be thought of as having already been corroded. Thus, they are exceedinglyimmune to corrosion by almost all environments, especially at room tempera-ture. Corrosion of ceramic materials generally involves simple chemical dissolu-tion, in contrast to the electrochemical processes found in metals, as describedabove.W/H11005K 4 log1K5t/H11001K62K3W/H11005K3tK2 K1W 2/H11005K1t/H11001K2654 •Chapter 17 / Corrosion and Degradation of Materials Parabolic rate expression formetal oxidation—dependence ofweight gain (per unitarea) on time Linear rate expression for metaloxidation Logarithmic rate expression for metaloxidation1496T_c17_621-664 12/14/05 8:54 Page 654REVISED PAGESCeramic materials are frequently utilized because of their resistance to corrosion. Glass is often used to contain liquids for this reason. Refractory ceramics must not only withstand high temperatures and provide thermal insulation but, in many in-stances, must also resist high-temperature attack by molten metals, salts, slags, andglasses. Some of the new technology schemes for converting energy from one form toanother that is more useful require relatively high temperatures,corrosive atmospheres,and pressures above the ambient. Ceramic materials are much better suited to with-stand most of these environments for reasonable time periods than are metals. Degradation of Polymers Polymeric materials also experience deterioration by means of environmental in-teractions. However, an undesirable interaction is specified as degradation ratherthan corrosion because the processes are basically dissimilar.Whereas most metalliccorrosion reactions are electrochemical, by contrast, polymeric degradation is phys-iochemical; that is, it involves physical as well as chemical phenomena. Furthermore,a wide variety of reactions and adverse consequences are possible for polymerdegradation. Polymers may deteriorate by swelling and dissolution. Covalent bondrupture, as a result of heat energy, chemical reactions, and radiation is also possi-ble, ordinarily with an attendant reduction in mechanical integrity. It should also bementioned that because of the chemical complexity of polymers, their degradationmechanisms are not well understood. To briefly cite a couple of examples of polymer degradation, polyethylene, if ex- posed to high temperatures in an oxygen atmosphere, suffers an impairment of itsmechanical properties by becoming brittle. Also, the utility of poly(vinyl chloride)may be limited because this material may become colored when exposed to high tem-peratures, although such environments do not affect its mechanical characteristics. 17.11 SWELLING AND DISSOLUTION When polymers are exposed to liquids, the main forms of degradation are swellingand dissolution. With swelling, the liquid or solute diffuses into and is absorbedwithin the polymer; the small solute molecules fit into and occupy positions amongthe polymer molecules. Thus the macromolecules are forced apart such that thespecimen expands or swells. Furthermore, this increase in chain separation resultsin a reduction of the secondary intermolecular bonding forces; as a consequence,the material becomes softer and more ductile.The liquid solute also lowers the glasstransition temperature and, if depressed below the ambient temperature, will causea once strong material to become rubbery and weak. Swelling may be considered to be a partial dissolution process in which there is only limited solubility of the polymer in the solvent. Dissolution, which occurswhen the polymer is completely soluble, may be thought of as just a continuationof swelling. As a rule of thumb, the greater the similarity of chemical structurebetween the solvent and polymer, the greater is the likelihood of swelling and/ordissolution. For example, many hydrocarbon rubbers readily absorb hydrocarbonliquids such as gasoline. The responses of selected polymeric materials to organicsolvents are contained in Tables 17.4 and 17.5. Swelling and dissolution traits also are affected by temperature as well as char- acteristics of the molecular structure. In general, increasing molecular weight, increas-ing degree of crosslinking and crystallinity, and decreasing temperature result in areduction of these deteriorative processes.17.11 Swelling and Dissolution •655 1496T_c17_621-664 12/14/05 8:54 Page 655REVISED PAGESTable 17.4 Resistance to Degradation by Various Environments for Selected Plastic Materialsa Aqueous Nonoxidizing Oxidizing Salt Aqueous Polar Nonpolar Acids Acids Solutions Alkalis Solvents Solvents Material (20% H 2SO 4)( 10% HNO 3)( NaCl)( NaOH)( C2H5OH)( C6H6) Water Polytetrafluoro- ethylene S S S S S S S Nylon 6,6 U U S S Q S S Polycarbonate Q U S U S U S Polyester Q Q S Q Q U S Polyetherether- ketone S S S S S S S Low-density polyethylene S Q S — S Q S High-density polyethylene S Q S — S Q S Poly(ethylene terephthalate) S Q S S S S S Poly(phenylene oxide) S Q S S S U S Polypropylene S Q S S S Q S Polystyrene S Q S S S U S Polyurethane Q U S Q U Q S Epoxy S U S S S S S Silicone Q U S S S Q S aS/H11005 satisfactory; Q /H11005 questionable; U /H11005 unsatisfactory. Source: Adapted from R. B. Seymour, Polymers for Engineering Applications, ASM International, Materials Park, OH, 1987. Table 17.5 Resistance to Degradation by Various Environments for Selected Elastomeric Materialsa Weather Alkali Acid Chlorinated Aliphatic Animal, Sunlight Ozone Dilute/ Dilute/ Hydrocarbons, Hydrocarbons, Vegetable Material Aging Oxidation Cracking Concentrated Concentrated Degreasers Kerosene, Etc. Oils Polyisoprene (natural) D B NR A/C-B A/C-B NR NR D-B Polyisoprene (synthetic) NR B NR C-B/C-B C-B/C-B NR NR D-B Butadiene D B NR C-B/C-B C-B/C-B NR NR D-B Styrene- butadiene D C NR C-B/C-B C-B/C-B NR NR D-B Neoprene B A A A/A A/A D C B Nitrile (high) D B C B/B B/B C-B A B Silicone (polysiloxane) A A A A/A B/C NR D-C A aA/H11005 excellent, B /H11005 good, C /H11005 fair, D /H11005 use with caution, NR /H11005 not recommended. Source: Compound Selection and Service Guide, Seals Eastern, Inc., Red Bank, NJ, 1977.In general, polymers are much more resistant to attack by acidic and alkaline solutions than are metals. For example, hydrofluoric acid (HF) will corrode many metals as well as etch and dissolve glass, so it is stored in plastic bottles.A qualitativecomparison of the behavior of various polymers in these solutions is also presentedin Tables 17.4 and 17.5. Materials that exhibit outstanding resistance to attack byboth solution types include polytetrafluoroethylene (and other fluorocarbons) andpolyetheretherketone.656 •Chapter 17 / Corrosion and Degradation of Materials1496T_c17_621-664 12/14/05 8:54 Page 656REVISED PAGESConcept Check 17.8 From a molecular perspective, explain why increasing crosslinking and crystallinity of a polymeric material will enhance its resistance to swelling and dissolution.Wouldyou expect crosslinking or crystallinity to have the greater influence? Justify yourchoice. Hint: you may want to consult Sections 14.7 and 14.11. [The answer may be found at www.wiley.com/college/callister (Student Companion Site).] 17.12 BOND RUPTURE Polymers may also experience degradation by a process termed scission—the sev- erence or rupture of molecular chain bonds. This causes a separation of chain seg-ments at the point of scission and a reduction in the molecular weight.As previouslydiscussed (Chapter 15), several properties of polymeric materials, including me-chanical strength and resistance to chemical attack, depend on molecular weight.Consequently, some of the physical and chemical properties of polymers may beadversely affected by this form of degradation. Bond rupture may result fromexposure to radiation or to heat, and from chemical reaction. Radiation Effects Certain types of radiation [electron beams, x-rays, - and -rays, and ultraviolet (UV)radiation] possess sufficient energy to penetrate a polymer specimen and interact withthe constituent atoms or their electrons. One such reaction is ionization, in which the radiation removes an orbital electron from a specific atom, converting that atom intoa positively charged ion. As a consequence, one of the covalent bonds associated withthe specific atom is broken, and there is a rearrangement of atoms or groups of atomsat that point. This bond breaking leads to either scission or crosslinking at the ion-ization site, depending on the chemical structure of the polymer and also on the doseof radiation. Stabilizers (Section 15.21) may be added to protect polymers from ra-diation damage. In day-to-day use, the greatest radiation damage to polymers is causedby UV irradiation. After prolonged exposure, most polymer films become brittle, dis-color, crack, and fail. For example, camping tents begin to tear, dashboards developcracks, and plastic windows become cloudy. Radiation problems are more severe forsome applications. Polymers on space vehicles must resist degradation after prolongedexposures to cosmic radiation. Similarly, polymers used in nuclear reactors must with-stand high levels of nuclear radiation. Developing polymeric materials that can with-stand these extreme environments is a continuing challenge. Not all consequences of radiation exposure are deleterious. Crosslinking may be induced by irradiation to improve the mechanical behavior and degradation char-acteristics. For example, -radiation is used commercially to crosslink polyethyleneto enhance its resistance to softening and flow at elevated temperatures; indeed,this process may be carried out on products that have already been fabricated. Chemical Reaction Effects Oxygen, ozone, and other substances can cause or accelerate chain scission as a re-sult of chemical reaction. This effect is especially prevalent in vulcanized rubbersthat have doubly bonded carbon atoms along the backbone molecular chains, andthat are exposed to ozone (O 3), an atmospheric pollutant. One such scission reac- tion may be represented by (17.37) + C O3 R HOO C R R′ +O· R′ HC HC H+gg b17.12 Bond Rupture •657 scission1496T_c17_621-664 12/14/05 8:54 Page 657REVISED PAGESwhere the chain is severed at the point of the double bond; R and represent groups of atoms that are unaffected during the reaction. Ordinarily, if the rubber is in an un-stressed state, a film will form on the surface, protecting the bulk material from anyfurther reaction. However, when these materials are subjected to tensile stresses, cracksand crevices form and grow in a direction perpendicular to the stress; eventually,rupture of the material may occur. This is why the sidewalls on rubber bicycle tiresdevelop cracks as they age. Apparently these cracks result from large numbers ofozone-induced scissions. Chemical degradation is a particular problem for polymersused in areas with high levels of air pollutants such as smog and ozone. The elastomersin Table 17.5 are rated as to their resistance to degradation by exposure to ozone. Manyof these chain scission reactions involve reactive groups termed free radicals. Stabiliz- ers (Section 15.21) may be added to protect polymers from oxidation. The stabilizerseither sacrificially react with the ozone to consume it, or they react with and eliminatethe free radicals before they (the free radicals) can inflict more damage. Thermal Effects Thermal degradation corresponds to the scission of molecular chains at elevatedtemperatures; as a consequence, some polymers undergo chemical reactions in whichgaseous species are produced. These reactions are evidenced by a weight loss of ma-terial; a polymer’s thermal stability is a measure of its resilience to this decomposi-tion. Thermal stability is related primarily to the magnitude of the bonding energiesbetween the various atomic constituents of the polymer: higher bonding energies re-sult in more thermally stable materials. For example, the magnitude of the bond is greater than that of the bond, which in turn is greater than that ofthe bond. The fluorocarbons, having bonds, are among the most ther-mally resistant polymeric materials and may be utilized at relatively high tempera-tures. However, due to the weak bond, when poly(vinyl chloride) is heatedto for even a few minutes it will discolor and give off large amounts of HClthat accelerates continued decomposition. Stabilizers (Section 15.21) such as ZnOcan react with the HCl, providing increased thermal stability for poly(vinyl chloride). Some of the most thermally stable polymers are the ladder polymers. 7For example, the ladder polymer having the following structure200/H11034CC¬ClC¬F C¬ClC¬HC¬FR¿658 •Chapter 17 / Corrosion and Degradation of Materials 7The chain structure of a “ladder polymer” consists of two sets of covalent bonds throughout its length that are crosslinked.is so thermally stable that a woven cloth of this material can be heated directly inan open flame with no degradation. Polymers of this type are used in place ofasbestos for high-temperature gloves. 17.13 WEATHERING Many polymeric materials serve in applications that require exposure to outdoorconditions. Any resultant degradation is termed weathering, which may, in fact, be a combination of several different processes. Under these conditions deteriorationC NH C NC CH C NC CH C CRepeat unit1496T_c17_621-664 12/14/05 8:54 Page 658REVISED PAGESis primarily a result of oxidation, which is initiated by ultraviolet radiation from the sun. Some polymers such as nylon and cellulose are also susceptible to waterabsorption, which produces a reduction in their hardness and stiffness. Resistanceto weathering among the various polymers is quite diverse. The fluorocarbons arevirtually inert under these conditions; but some materials, including poly(vinylchloride) and polystyrene, are susceptible to weathering. Concept Check 17.9 List three differences between the corrosion of metals and (a)the corrosion of ceramics, and (b)the degradation of polymers. [The answer may be found at www.wiley.com/college/callister (Student Companion Site).] SUMMARY Electrochemical ConsiderationsMetallic corrosion is ordinarily electrochemical, involving both oxidation and re- duction reactions. Oxidation is the loss of the metal atom’s valence electrons; theresulting metal ions may either go into the corroding solution or form an insolublecompound. During reduction, these electrons are transferred to at least one otherchemical species. The character of the corrosion environment dictates which of sev-eral possible reduction reactions will occur. Not all metals oxidize with the same degree of ease, which is demonstrated with a galvanic couple; when in an electrolyte, one metal (the anode) will corrode,whereas a reduction reaction will occur at the other metal (the cathode). The mag-nitude of the electric potential that is established between anode and cathode isindicative of the driving force for the corrosion reaction. The standard emf and galvanic series are simply rankings of metallic materials on the basis of their tendency to corrode when coupled to other metals. For the standardemf series, ranking is based on the magnitude of the voltage generated when the stan-dard cell of a metal is coupled to the standard hydrogen electrode at The galvanic series consists of the relative reactivities of metals and alloys in seawater. The half-cell potentials in the standard emf series are thermodynamic param- eters that are valid only at equilibrium; corroding systems are not in equilibrium.Furthermore, the magnitudes of these potentials provide no indication as to therates at which corrosion reactions occur. Corrosion RatesThe rate of corrosion may be expressed as corrosion penetration rate, that is, the thickness loss of material per unit of time. Mils per year and millimeters per yearare the common units for this parameter. Alternatively, rate is proportional to thecurrent density associated with the electrochemical reaction. Prediction of Corrosion RatesCorroding systems will experience polarization, which is the displacement of each electrode potential from its equilibrium value; the magnitude of the displacementis termed the overvoltage. The corrosion rate of a reaction is limited by polariza-tion, of which there are two types—activation and concentration. Polarization data25/H11034C (77/H11034F).Summary •659 Case Study: “Artificial Total HipReplacement,” Chap-ter 22, which may befound at www.wiley.com/college/callister(Student CompanionSite)1496T_c17_621-664 12/31/05 14:10 Page 6592nd REVISE PAGESare plotted as potential versus the logarithm of current density. The corrosion rate for a particular reaction may be computed using the current density associated withthe intersection point of oxidation and reduction polarization curves. Passivity A number of metals and alloys passivate, or lose their chemical reactivity, under some environmental circumstances. This phenomenon is thought to involve the for-mation of a thin protective oxide film. Stainless steels and aluminum alloys exhibitthis type of behavior. The active-to-passive behavior may be explained by the al-loy’s S-shaped electrochemical potential-versus-log current density curve. Intersec-tions with reduction polarization curves in active and passive regions correspond,respectively, to high and low corrosion rates. Forms of Corrosion Metallic corrosion is sometimes classified into eight different forms: uniform attack, galvanic corrosion, crevice corrosion, pitting, intergranular corrosion, selectiveleaching, erosion–corrosion, and stress corrosion. Hydrogen embrittlement, a typeof failure sometimes observed in corrosion environments, was also discussed. Corrosion Prevention The measures that may be taken to prevent, or at least reduce, corrosion include material selection, environmental alteration, the use of inhibitors, design changes,application of coatings, and cathodic protection. Oxidation Oxidation of metallic materials by electrochemical action is also possible in dry, gaseous atmospheres. An oxide film forms on the surface which may act as a bar-rier to further oxidation if the volumes of metal and oxide film are similar, that is,if the Pilling–Bedworth ratio is near unity. The kinetics of film formation may fol-low parabolic, linear, or logarithmic rate laws. Corrosion of Ceramic Materials Ceramic materials, being inherently corrosion resistant, are frequently utilized at elevated temperatures and/or in extremely corrosive environments. Swelling and Dissolution Bond RuptureWeathering Polymeric materials deteriorate by noncorrosive processes. Upon exposure to liq- uids, they may experience degradation by swelling or dissolution. With swelling,solute molecules actually fit into the molecular structure. Scission, or the severanceof molecular chain bonds, may be induced by radiation, chemical reactions, or heat.This results in a reduction of molecular weight and a deterioration of the physicaland chemical properties of the polymer.660 •Chapter 17 / Corrosion and Degradation of Materials IMPORTANT TERMS AND CONCEPTS Activation polarizationAnodeCathodeCathodic protectionConcentration polarizationCorrosionCorrosion penetration rateCrevice corrosionDegradationElectrolyteElectromotive force (emf) seriesErosion–corrosion1496T_c17_621-664 12/14/05 8:54 Page 660REVISED PAGESQuestions and Problems •661 Galvanic corrosion Galvanic seriesHydrogen embrittlementInhibitorIntergranular corrosionMolarityOxidationPassivityPilling–Bedworth ratioPittingPolarizationReductionSacrificial anodeScissionSelective leachingStandard half-cellStress corrosionWeld decay REFERENCES ASM Handbook, Vol. 13, Corrosion, ASM Inter- national, Materials Park, OH, 1987. ASM Handbook, Vol. 13A, Corrosion: Fundamen- tals, Testing, and Protection,
