Repository: MachineAlchemy/ChatBot

# The NeoMancer Bot
The NeoMancer is an enigmatic and eccentric digital traveler with a story as ancient as the sands of the Arabian desert. Once a soul trapped inside a mystical bottle by an ancient sorcerer, The NeoMancer  found himself transported into the digital realm in the 20th century.

## Overview
An intelligent chatbot powered by Next.js and Llama3.1-8b-instruct that provides engineering knowledge and insights by leveraging a comprehensive vector database of 19 engineering textbooks. The system uses advanced natural language processing to understand technical queries and provide accurate, textbook-referenced responses across multiple engineering disciplines.

File: cleaned_output_folder/Materials Science and Engineering.txt (part 53 of 62)
the shaft axis.45/H110341496T_c22_143-191 11/3/05 20:07 Page 149FIRST PAGESTable 22.2. In the first column is tabulated The next column lists the ap- proximate relative cost, denoted as this parameter is simply the per-unit mass cost of material divided by the per-unit mass cost for low-carbon steel, one of thecommon engineering materials. The underlying rationale for using is that whilethe price of a specific material will vary over time, the price ratio between thatmaterial and another will, most likely, change more slowly. Finally, the right-hand column of Table 22.2 shows the product of and This product provides a comparison of these several materials on the basis of the cost of materials for a cylindrical shaft that would not fracture in response to the twistingmoment We use this product inasmuch as is proportional to the mass ofmaterial required (Equation 22.8) and is the relative cost on a per-unit mass ba-sis. Now the most economical is the 4340 steel, followed by the glass fiber-reinforcedcomposite, 2024-T6 aluminum, the carbon fiber-reinforced composite, and the tita-nium alloy. Thus, when the issue of economics is considered, there is a significantalteration within the ranking scheme. For example, inasmuch as the carbon fiber-reinforced composite is relatively expensive, it is significantly less desirable; in otherwords, the higher cost of this material may not outweigh the enhanced strength itprovides. 22.3 OTHER PROPERTY CONSIDERATIONS AND THE FINAL DECISION To this point in our materials selection process we have considered only the strength of materials. Other properties relative to the performance of the cylindrical shaftmay be important—for example, stiffness, and, if the shaft rotates, fatigue behavior(Sections 8.7 and 8.8). Furthermore, fabrication costs should also be considered; inour analysis they have been neglected. Relative to stiffness, a stiffness-to-mass performance analysis similar to that above could be conducted. For this case, the stiffness performance index is (22.11) where Gis the shear modulus. The appropriate materials selection chart (log G versus log ) would be used in the preliminary selection process. Subsequently,performance index and per-unit-mass cost data would be collected on specificrP s/H110051G rPscr/H11408t2/H114083 f Mt.c. r/H11408t2/H114083 fcc;r/H11408t2/H114083 f.150 •Chapter 22 / Materials Selection and Design Considerations Table 22.2 Tabulation of the /H9267//H9270 f2/3Ratio, Relative Cost (c—), and the Product of /H9267//H9270 f2/3and c—for Five Engineering Materialsa /H9267/H20862/H9270 f2/H208623c–c–(/H9267/H20862/H9270f2/H208623) Material [10/H115462{Mg/H20862(MPa)2/H208623m3}] ($/H20862$) [10/H115462 ($/H20862$){Mg/H20862(MPa)2/H208623m3}] 4340 Steel (oil-quenched 9.2 5 46 and tempered) Glass fiber-reinforced com- 1.9 40 76 posite (0.65 fiber fraction)b Aluminum alloy (2024-T6) 6.2 15 93 Carbon fiber-reinforced com- 1.4 80 112 posite (0.65 fiber fraction)b Titanium alloy (Ti-6Al-4V) 6.8 110 748 a The relative cost is the ratio of the prices per-unit mass of the material and low-carbon steel. b The fibers in these composites are continuous, aligned, and wound in a helical fashion at a angle relative to the shaft axis.45/H110341496T_c22_143-191 11/3/05 20:07 Page 150FIRST PAGEScandidate materials; from these analyses the materials would be ranked on the basis of stiffness performance and cost. In deciding on the best material, it may be worthwhile to make a table em- ploying the results of the various criteria that were used. The tabulation would in-clude, for all candidate materials, performance index, cost, etc. for each criterion, aswell as comments relative to any other important considerations. This table puts inperspective the important issues and facilitates the final decision process. Automobile Valve Spring 22.4 MECHANICS OF SPRING DEFORMATION The basic function of a spring is to store mechanical energy as it is initially elasti- cally deformed and then recoup this energy at a later time as the spring recoils. Inthis section helical springs that are used in mattresses and in retractable pens andas suspension springs in automobiles are discussed. A stress analysis will be con-ducted on this type of spring, and the results will then be applied to a valve springthat is utilized in automobile engines. Consider the helical spring shown in Figure 22.4, which has been constructed of wire having a circular cross section of diameter d;the coil center-to-center di- ameter is denoted as D.T he application of a compressive force Fcauses a twisting force, or moment, denoted T, as shown in the figure.A combination of shear stresses result, the sum of which, is (22.12) where is a force-independent constant that is a function of the ratio: (22.13) In response to the force F,the coiled spring will experience deflection, which will be assumed to be totally elastic. The amount of deflection per coil of spring,as indicated in Figure 22.5, is given by the expression (22.14) d c/H110058FD3 d4Gdc,Kw/H110051.60 aD db/H110020.140D/H11408d Kwt/H110058FD pd3Kwt,22.4 Mechanics of Spring Deformation •151 D FF TdFigure 22.4 Schematic diagram of a helical spring showing the twisting momentTthat results from the compressive force F. (Adapted from K. Edwards and P .McKee, Fundamentals of Mechanical Component Design.Copyright 1991 by McGraw-Hill, Inc. Reproduced withpermission of The McGraw-Hill Companies.)©1496T_c22_143-191 11/3/05 20:07 Page 151FIRST PAGESwhere Gis the shear modulus of the material from which the spring is constructed. Furthermore, may be computed from the total spring deflection, and the number of effective spring coils, , as (22.15) Now, solving for F in Equation 22.14 gives (22.16) and substituting for F in Equation 22.12 leads to (22.17) Under normal circumstances, it is desired that a spring experience no permanent deformation upon loading; this means that the right-hand side of Equation 22.17must be less than the shear yield strength of the spring material, or that (22.18) 22.5 VALVE SPRING DESIGN AND MATERIAL REQUIREMENTS We shall now apply the results of the preceding section to an automobile valve spring.A cutaway schematic diagram of an automobile engine showing these springsis presented in Figure 22.6. Functionally, springs of this type permit both intake andexhaust valves to alternately open and close as the engine is in operation. Rotationof the camshaft causes a valve to open and its spring to be compressed, so that theload on the spring is increased. The stored energy in the spring then forces thevalve to close as the camshaft continues its rotation. This process occurs for eachvalve for each engine cycle, and over the lifetime of the engine it occurs many mil-lions of times. Furthermore, during normal engine operation, the temperature ofthe springs is approximately 80 /H11034C (175/H11034F).t y7dcGd pD2Kwtyt/H11005dcGd pD2KwF/H11005d4dcG 8D3dc/H11005ds NcNcds, dc152 •Chapter 22 / Materials Selection and Design Considerations D 2D 2 (a)D 2F (b)c/H9254 Figure 22.5 Schematic diagrams of one coil of a helical spring, ( a) prior to being compressed, and (b) showing the deflection produced from the compressive force F. (Adapted from K. Edwards and P . McKee, Fundamentals of Mechanical Component Design. Copyright 1991 by McGraw-Hill, Inc. Reproduced with permission of The McGraw-Hill Companies.)©dc Condition for nonpermanent springdeformation—shearyield strength and itsrelationship to shearmodulus, number ofeffective coils, andspring and wirediameters1496T_c22_143-191 11/3/05 20:07 Page 152FIRST PAGESA photograph of a typical valve spring is shown in Figure 22.7. The spring has a total length of 1.67 in. (42 mm), is constructed of wire having a diameter dof 0.170 in. (4.3 mm), has six coils (only four of which are active), and has a center-to- center diameter D of 1.062 in. (27 mm). Furthermore, when installed and when a valve is completely closed, its spring is compressed a total of 0.24 in. (6.1 mm),22.5 Valve Spring Design and Material Requirements •153 Cam Camshaft Exhaust valve PistonValve spring Intake valve CrankshaftFigure 22.6 Cutaway drawing of a section of an automobile engine in which various components includingvalves and valve springs are shown. Figure 22.7 Photograph of a typical automobile valve spring.1496T_c22_143-191 11/3/05 20:07 Page 153FIRST PAGESwhich, from Equation 22.15, gives an installed deflection per coil of in./coil (1.5 mm/coil) The cam lift is 0.30 in. (7.6 mm), which means that when the cam completely opens a valve, the spring experiences a maximum total deflection equal to the sum of the valve lift and the compressed deflection, namely, (13.7 mm). Hence, the maximum deflection per coil, is in./coil (3.4 mm/coil) Thus, we have available all of the parameters in Equation 22.18 (taking ), except for the required shear yield strength of the spring material. However, the material parameter of interest is really not inasmuch as the spring is continually stress cycled as the valve opens and closes during engineoperation; this necessitates designing against the possibility of failure by fatiguerather than against the possibility of yielding. This fatigue complication is han-dled by choosing a metal alloy that has a fatigue limit (Figure 8.19 a) that is greater than the cyclic stress amplitude to which the spring will be subjected. For thisreason, steel alloys, which have fatigue limits, are normally employed for valvesprings. When using steel alloys in spring design, two assumptions may be made if the stress cycle is reversed (if where is the mean stress, or, equivalently, if in accordance with Equation 8.14 and as noted in Figure 22.8).The first of these assumptions is that the fatigue limit of the alloy (expressed as stressamplitude) is 45,000 psi (310 MPa), the threshold of which occurs at about cy-cles. Secondly, for torsion and on the basis of experimental data, it has been foundthat the fatigue strength at cycles is 0.67 TS,w h e re TSis the tensile strength of the material (as measured from a pure tension test). The S–N fatigue diagram (i.e., stress amplitude versus logarithm of the number of cycles to failure) for these alloysis shown in Figure 22.9. Now let us estimate the number of cycles to which a typical valve spring may be subjected in order to determine whether it is permissible to operate within thefatigue limit regime of Figure 22.9 (i.e., if the number of cycles exceeds ). Forthe sake of argument, assume that the automobile in which the spring is mountedtravels a minimum of 100,000 miles (161,000 km) at an average speed of 40 mph(64.4 km/h), with an average engine speed of 3000 rpm (rev/min). The total timeit takes the automobile to travel this distance is 2500 h (100,000 mi/40 mph), or10 6103106tmax/H11005/H11002tmin,tm tm/H110050,tyty,dc/H11005dmcdmc/H110050.54 in. 4 coils/H110050.135dmc,0.30 in. /H110010.24 in. /H110050.54 in.dic/H110050.24 in. 4 coils/H110050.060dic154 •Chapter 22 / Materials Selection and Design Considerations TimeStress max 0 min/H9270/H9270Figure 22.8 Stress versus time for a reversed cycle in shear.1496T_c22_143-191 11/3/05 20:07 Page 154FIRST PAGES150,000 min. At 3000 rpm, the total number of revolutions is (3000 rev/min)(150,000 min) rev, and since there are 2 rev/cycle, the total number of cycles is This result means that we may use the fatigue limit as the design stress inasmuch as the limit cycle threshold has been exceeded for the 100,000-miledistance of travel (i.e., since cycles cycles). Furthermore, this problem is complicated by the fact that the stress cycle is not completely reversed (i.e., ) inasmuch as between minimum and maxi-mum deflections the spring remains in compression; thus, the 45,000 psi (310 MPa)fatigue limit is not valid. What we would now like to do is first to make an ap-propriate extrapolation of the fatigue limit for this case and then computeand compare with this limit the actual stress amplitude for the spring; if the stressamplitude is significantly below the extrapolated limit, then the spring design issatisfactory. A reasonable extrapolation of the fatigue limit for this situation may be made using the following expression (termed Goodman’s law): (22.19) where is the fatigue limit for the mean stress is the fatigue limit for [i.e., 45,000 psi (310 MPa)]; and, again, TSis the tensile strength of the alloy. To determine the new fatigue limit from the above expression necessi-tates the computation of both the tensile strength of the alloy and the mean stressfor the spring. 22.6 ONE COMMONLY EMPLOYED STEEL ALLOY One common spring alloy is an ASTM 232 chrome–vanadium steel, having a com-position of 0.48–0.53 wt% C, 0.80–1.10 wt% Cr, a minimum of 0.15 wt% V , and thebalance being Fe. Spring wire is normally cold drawn (Section 11.4) to the desireddiameter; consequently, tensile strength will increase with the amount of drawing(i.e., with decreasing diameter). For this alloy it has been experimentally verifiedthat, for the diameter d in inches, the tensile strength is (22.20) TS 1psi2/H11005169,0001d2 /H110020.167taltm/H110050tm; te taltal/H11005te a1/H11002tm 0.67TSbtm/HS110050tm/HS110050tm/HS11005071062.25 /H110031082.25 /H11003108./H110054.5/H1100310822.6 One Commonly Employed Steel Alloy •155 0.67TS 45,000 psi Stress amplitude, S 103105107109 Cycles to failure, N (logarithmic scale)Figure 22.9 Shear stress amplitude versus logarithm of the numberof cycles to fatigue failurefor typical ferrous alloys. Goodman’s law— computation thenonzero-mean-stressfatigue limit for amaterial usingtensile strength andzero-mean-stressfatigue limit values For an ASTM 232 steel wire, dependence oftensile strength ondrawn wire diameter1496T_c22_143-191 11/3/05 20:07 Page 155FIRST PAGESSince in. for this spring, Computation of the mean stress is made using Equation 8.14 modified to the shear stress situation as follows: (22.21) It now becomes necessary to determine the minimum and maximum shear stresses for the spring, using Equation 22.17.The value of may be calculated from Equa-tions 22.17 and 22.13 inasmuch as the minimum is known (i.e., in.). A shear modulus of psi (79 GPa) will be assumed for the steel; this is theroom-temperature value, which is also valid at the service temperature. Thus, is just (22.22a) Now may be determined taking in. as follows: (22.22b) Now, from Equation 22.21, The variation of shear stress with time for this valve spring is noted in Figure 22.10; the time axis is not scaled, inasmuch as the time scale will depend on engine speed. Our next objective is to determine the fatigue limit amplitude for this psi (460 MPa) using Equation 22.19 and for and TSvalues of 45,000 psi (310 MPa) and 227,200 psi (1570 MPa), respectively. Thus, /H1100525,300 psi 1175 MPa 2 /H11005145,000 psi 2c1/H1100266,000 psi 10.6721227,200 psi 2d tal/H11005tec1/H11002tm 0.67TSdte tm/H1100566,600(tal) /H1100541,000 psi /H1100192,200 psi 2/H1100566,600 psi 1460 MPa 2 tm/H11005tmin/H11001tmax 2 /H1100592,200 psi 1635 MPa 2 /H11005c10.135 in. 2111.5 /H11003106 psi210.170 in. 2 p11.062 in. 22dc1.60 a1.062 in. 0.170 in.b/H110020.140 d tmax/H11005dmcGd pD2 c1.60 aD db/H110020.140 ddc/H11005dmc/H110050.135 tmax /H1100541,000 psi 1280 MPa 2 /H11005c10.060 in. 2111.5 /H11003106 psi210.170 in. 2 p11.062 in. 22dc1.60 a1.062 in. 0.170 in.b/H110020.140 d /H11005dicGd pD2c1.60 aD db/H110020.140 d tmin/H11005dicGd pD2Kwtmin80/H11034C11.5 /H11003106dic/H110050.060 dctmintm/H11005tmin/H11001tmax 2tm /H11005227,200 psi 11570 MPa 2 TS/H110051169,000210.170 in. 2/H110020.167d/H110050.170156 •Chapter 22 / Materials Selection and Design Considerations1496T_c22_143-191 11/3/05 20:07 Page 156FIRST PAGESNow let us determine the actual stress amplitude for the valve spring using Equation 8.16 modified to the shear stress condition: (22.23) Thus, the actual stress amplitude is slightly greater than the fatigue limit, which means that this spring design is marginal. The fatigue limit of this alloy may be increased to greater than 25,300 psi (175 MPa) by shot peening, a procedure described in Section 8.10. Shot peening involves the introduction of residual compressive surface stresses by plasticallydeforming outer surface regions; small and very hard particles are projected ontothe surface at high velocities. This is an automated procedure commonly usedto improve the fatigue resistance of valve springs; in fact, the spring shown inFigure 22.7 has been shot peened, which accounts for its rough surface texture. Shot peening has been observed to increase the fatigue limit of steel alloys inexcess of 50% and, in addition, to reduce significantly the degree of scatter offatigue data. This spring design, including shot peening, may be satisfactory; however, its ad- equacy should be verified by experimental testing.The testing procedure is relativelycomplicated and, consequently, will not be discussed in detail. In essence, it involvesperforming a relatively large number of fatigue tests (on the order of 1000) on thisshot-peened ASTM 232 steel, in shear, using a mean stress of 66,600 psi (460 MPa)and a stress amplitude of 25,600 psi (177 MPa), and for cycles. On the basis ofthe number of failures, an estimate of the survival probability can be made. For thesake of argument, let us assume that this probability turns out to be 0.99999; thismeans that one spring in 100,000 produced will fail. Suppose that you are employed by one of the large automobile companies that manufactures on the order of 1 million cars per year, and that the engine poweringeach automobile is a six-cylinder one. Since for each cylinder there are two valves,and thus two valve springs, a total of 12 million springs would be produced everyyear. For the above survival probability rate, the total number of spring failureswould be approximately 120, which also corresponds to 120 engine failures. As a10 6 /H1100592,200 psi /H1100241,000 psi 2/H1100525,600 psi 1177 MPa 2 taa/H11005tmax/H11002tmin 2taa22.6 One Commonly Employed Steel Alloy •157 Figure 22.10 Shear stress versus time for an automobile valve spring.100 80 60 40 20 0 TimeStress (103 psi) /H9270max = 92,200 psi/H9270aa = 25,600 psi /H9270min = 41,000 psi /H9270m = 66,600 psi1496T_c22_143-191 11/3/05 20:07 Page 157FIRST PAGESpractical matter, one would have to weigh the cost of replacing these 120 engines against the cost of a spring redesign. Redesign options would involve taking measures to reduce the shear stresses on the spring, by altering the parameters in Equations 22.13 and 22.17. This wouldinclude either (1) increasing the coil diameter D,which would also necessitate increasing the wire diameter d,or (2) increasing the number of coils Failure of an Automobile Rear Axle3 22.7 INTRODUCTION Subsequent to an accident in which a light pickup truck left the road and over-turned, it was noted that one of the rear axes had failed at a point near the wheelmounting flange.This axle was made of a steel that contained approximately 0.3 wt%C.Furthermore, the other axle was intact and did not experience fracture. An in- vestigation was carried out to determine whether the axle failure caused the accidentor whether the failure occurred as a consequence of the accident. Figure 22.11 is a schematic diagram that shows the components of a rear axle as- sembly of the type used in this pickup truck. The fracture occurred adjacent to thebearing lock nut, as noted in this schematic. A photograph of one end of the failedaxle shaft is presented in Figure 22.12 a,and Figure 22.12 bis an enlarged view of the other fractured piece that includes the wheel mounting flange and the stub end of thefailed axle. Here (Figure 22.12 b) note that a keyway was present in the area of fail- ure; furthermore, threads for the lock nut were also situated adjacent to this keyway.N c.158 •Chapter 22 / Materials Selection and Design Considerations 3This case study was taken from Lawrence Kashar, “Effect of Strain Rate on the Failure Mode of a Rear Axle,” Handbook of Case Histories in Failure Analysis, Vol. 1, pp. 74–78, ASM International, Materials Park, OH, 1992.Figure 22.11 Schematic diagram showing typical components of a light truck axle, and the fracture site for the failed axle of this case study. (Reproduced from MOTOR Auto Repair Manual, 39th Edition Copyright 1975. By permission of the Hearst Corporation.) © Wheel bearing lock nut Wheel bearing retainerGasketGasket Axle shaft Point of failureWheel bearingAxle shaft seal1496T_c22_143-191 11/3/05 20:07 Page 158FIRST PAGESUpon examination of the fracture surface it was noted that the region corre- sponding to the outside shaft perimeter [being approximately 6.4 mm (0.25 in.) wide] was very flat; furthermore, the center region was rough in appearance. 22.8 TESTING PROCEDURE AND RESULTS Details of the fracture surface in the vicinity of the keyway are shown in the pho-tograph of Figure 22.13; note that the keyway appears at the bottom of the photo-graph. Both the flat outer perimeter and rough interior regions may be observedin the photograph. There are chevron patterns that emanate inward from the cor-ners of and parallel to the sides of the keyway; these are barely discernable in thephotograph, but indicate the direction of crack propagation. Fractographic analyses were also conducted on the fracture surface. Figure 22.14 shows a scanning electron micrograph taken near one of the keyway corners.Cleavage features may be noted in this micrograph, whereas any evidence of dimples22.8 Testing Procedure and Results •159 (a) (b) Figure 22.12 (a) Photograph of one section of the failed axle. ( b) Photograph showing wheel mounting flange and stub end of failed axle. [Reproduced with permission from Handbook of Case Studies in Failure Analysis, Vol. 1 (1992), ASM International, Materials Park, OH, 44073-0002.] Figure 22.13 Optical micrograph of failedsection of axle thatshows the keyway(bottom), as well as theflat outer perimeter andrough core regions.[Reproduced withpermission fromHandbook of CaseStudies in FailureAnalysis, Vol. 1 (1992), ASM International,Materials Park, OH,44073-0002.] 1496T_c22_143-191 11/3/05 20:07 Page 159FIRST PAGESand fatigue striations is absent. These results indicate that the mode of fracture within this outer periphery of the shaft was brittle. An SEM micrograph taken of the rough central region (Figure 22.15) revealed the presence of both brittle cleavage features and also dimples; thus, it is apparentthat the failure mode in this central interior region was mixed; that is, it was a com-bination of both brittle and ductile fracture. Metallographic examinations were also performed. A transverse cross section of the failed axle was polished, etched, and photographed using the optical micro-scope. The microstructure of the outer periphery region, as shown in Figure 22.16,consisted of tempered martensite. 4On the other hand, in the central region the160 •Chapter 22 / Materials Selection and Design Considerations Figure 22.14 Scanning electron micrograph of failed axle outer perimeter region near the keyway, which shows cleavage features. [Reproduced with permission from Handbook of Case Studies in FailureAnalysis, Vol. 1 (1992), ASM International, Materials Park, OH, 44073-0002.]3500/H11003. Figure 22.15 Scanning electron micrograph of the failed axle rough central core region, which is composed of mixed cleavage anddimpled regions. [Reproduced withpermission from Handbook of Case Studiesin Failure Analysis, Vol. 1 (1992), ASM International, Materials Park, OH,44073-0002.]570/H11003. 4For a discussion of tempered martensite see Section 10.8.1496T_c22_143-191 11/3/05 20:07 Page 160FIRST PAGESmicrostructure was completely different; from Figure 22.17, a photomicrograph of this region, it may be noted that the microconstituents are ferrite, pearlite, and pos-sibly some bainite. 5In addition, transverse microhardness measurements were taken along the cross section; in Figure 22.18 is plotted the resulting hardness profile. Hereit may be noted that the maximum hardness of approximately 56 HRC occurrednear the surface, and that hardness diminished with radial distance to a hardnessof about 20 HRC near the center. On the basis of the observed microstructures andthis hardness profile, it was assumed that the axle had been induction hardened. 6 At this point in the investigation it was not possible to ascertain irrefutably whether the axle fracture caused the accident or whether the accident caused thefracture. The high hardness and, in addition, the evidence of cleavage of the outersurface layer indicated that this region failed in a brittle manner as a result of beingoverloaded (i.e., as a result of the accident). On the other hand, the evidence of amixed ductile-brittle mode of fracture in the central region neither supported norrefuted either of the two possible failure scenarios.22.8 Testing Procedure and Results •161 Figure 22.16 Optical photomicrograph of the failed axle outer perimeter region,which is composed oftempered martensite.[Reproduced with permissionfrom Handbook of Case Studies in Failure Analysis,Vol. 1 (1992), ASM International, Materials Park,OH, 44073-0002.]500/H11003. Ferrite Pearlite 5Ferrite, pearlite, and bainite microconstituents are discussed in Sections 10.5 and 10.7. 6With induction hardening, the surface of a piece of medium-carbon steel is rapidly heated using an induction furnace. The piece is then quickly quenched so as to produce an outer surface layer of martensite (which is subsequently tempered), with a mixture offerrite and pearlite at interior regions.Figure 22.17 Optical photomicrograph of the failed axle central core region, which is composed of ferrite and pearlite (and possibly bainite). [Reproduced with permission from Handbook of Case Studies in Failure Analysis, Vol. 1 (1992), ASM International, Materials Park, OH, 44073-0002.]500/H11003.1496T_c22_143-191 11/3/05 20:07 Page 161FIRST PAGESIt was hypothesized that the central core region was strain-rate sensitive to frac- ture; that is, at high strain rates, as with the truck rollover, the fracture mode would be brittle. By contrast, if failure was due to loads that were applied relatively slowly,as under normal driving conditions, the mode of failure would be more ductile. Inlight of this reasoning and, also, in order to glean further evidence as to cause offailure, it was decided to fabricate and test both impact and tensile specimens. Impact Tests For the impact tests, small [ mm (0.1 in.) wide] Charpy V-notch test specimens were prepared from both outer perimeter and interior areas. Since the hardenedouter region was very thin (6.4 mm thick), careful machining of these specimenswas required. Impact tests were conducted at room temperature, and it was notedthat the energy absorbed by the surface specimen was significantly lower than forthe core specimen [4 J (3 ft-lb f) versus 11 J (8 ft-lb f)]. Furthermore, the appearances of the fracture surfaces for the two specimens were dissimilar. Very little, if any, de-formation was observed for the outer perimeter specimen (Figure 22.19); conversely,the core specimen deformed significantly (Figure 22.20)./H110112.5162 •Chapter 22 / Materials Selection and Design Considerations Distance from outer surface (in.)Hardness (converted to Rockwell C) 0.0 0.2 0.4 0.6 0.8102030405060 Figure 22.18 Transverse hardness profile across the axle cross section.(Microhardness readingswere converted to RockwellC values). [Reproduced withpermission from Handbookof Case Studies in FailureAnalysis, Vol. 1 (1992), ASM International, Materials Park,OH, 44073-0002.] Figure 22.19 Fracture surface of the Charpy impact specimen that was taken from the outer perimeter region. [Reproduced withpermission from Handbook of Case Studiesin Failure Analysis, Vol. 1 (1992), ASM International, Materials Park, OH,44073-0002.]1496T_c22_143-191 11/3/05 20:07 Page 162FIRST PAGESFracture surfaces of these impact specimens were then subjected to examina- tion using the SEM. Figure 22.21, a micrograph of the outer-periphery specimen that was impact tested, reveals the presence of cleavage features, which indicatesthat this was a brittle fracture. Furthermore, the morphology of this fracture sur-face is similar to that of the actual failed axle (Figure 22.14). For the impact specimen taken from the center-core region the fracture surface had a much different appearance; Figures 22.22 aand 22.22b show micrographs for this specimen, which were taken at relatively low and high magnifications, respec-tively. These micrographs reveal the details of this surface to be composed of in-terspersed cleavage features and shallow dimples, being similar to the failed axle,as shown in Figure 22.15. Thus, the fracture of this specimen was of the mixed-modetype, having both ductile and brittle components.22.8 Testing Procedure and Results •163 Figure 22.20 Fracture surface of the Charpy impact specimen that was taken from the central core region. [Reproduced withpermission from Handbook of Case Studiesin Failure Analysis, Vol. 1 (1992), ASM International, Materials Park, OH,44073-0002.] Figure 22.21 Scanning electron micrograph of the fracture surface for the impact specimen prepared from the outerperimeter region of the failed axle.[Reproduced with permission fromHandbook of Case Studies in FailureAnalysis, Vol. 1 (1992), ASM International, Materials Park, OH, 44073-0002.]3000/H11003.1496T_c22_143-191 11/3/05 20:07 Page 163FIRST PAGESTensile Tests A tensile specimen taken from the center-core region was pulled in tension to fail- ure. The fractured specimen displayed the cup-and-cone configuration, which indi-cated at least a moderate level of ductility. A fracture surface was examined usingthe SEM, and its morphology is presented in the micrograph of Figure 22.23. The164 •Chapter 22 / Materials Selection and Design Considerations (a) (b) Figure 22.22 (a) Scanning electron micrograph of the fracture surface for the impact specimen prepared from the center-core region of the failed axle. ( b) Scanning electron micrograph of the fracture surface for the impact specimen prepared from the center-core region of the failed axle taken at a higher magnification than ( a); interspersed cleavage and dimpled features may be noted. [Reproduced with permission fromHandbook of Case Studies in Failure Analysis, Vol. 1 (1992), ASM International, Materials Park, OH, 44073-0002.]3000/H11003.120/H11003. Figure 22.23 Scanning electron micrograph of the fracture surface for the inner-core specimen that was tensile tested; acompletely dimpled structure may be noted.Approximately [Reproduced withpermission from Handbook of Case Studiesin Failure Analysis, Vol. 1 (1992), ASM International, Materials Park, OH,44073-0002.]3500/H11003.1496T_c22_143-191 11/3/05 20:07 Page 164FIRST PAGESsurface was composed entirely of dimples, which confirms that this material was at least moderately ductile and that there was no evidence of brittle fracture. Thus,although this center-core material exhibited mixed-mode fracture under impactloading conditions, when the load was applied at a relatively slow rate (as with thetensile test), failure was highly ductile in nature. 22.9 DISCUSSION In light of the previous discussion it was supposed that the truck rollover wasresponsible for the axle failure. Reasons for this supposition are as follows: 1.The outer perimeter region of the failed axle shaft failed in a brittle manner, as did also the specimen taken from this region that was impact tested. Thisconclusion was based on the fact that both fracture surfaces were very flat,and that SEM micrographs revealed the presence of cleavage facets. 2.The fracture behavior of the central core region was strain-rate sensitive, and indicated that axle failure was due to a single high strain-rate incident. Frac-ture surface features for both the failed axle and impact-tested (i.e., high-strain-rate-tested) specimens taken from this core region were similar: SEMmicrographs revealed the presence of features (cleavage features and dim-ples) that are characteristic of mixed mode (brittle and ductile) fracture. In spite of evidence supporting the validity of the accident-caused-axle-failure scenario, the plausibility of the other (axle-failure-caused-the-accident) scenario was also explored. This latter scenario necessarily assumes that a fatigue crack or someother slow-crack propagation mechanism initiated the sequence of events thatcaused the accident. In this case it is important to consider the mechanical charac-teristics of that portion of the specimen that was last to fail—in this instance, thecore region. If failure was due to fatigue, then any increase in loading level of thiscore region would have occurred relatively slowly, not rapidly as with impact load-ing conditions. During this gradually increasing load level, fatigue crack propagationwould have continued until a critical length was achieved (i.e., until the remainingintact axle cross section was no longer capable of sustaining the applied load); atthis time, final failure would have occurred. On the basis of the tensile tests (i.e., slow strain-rate tests) performed on this core region, the appearance of the axle fracture surface would be entirely ductile(i.e., dimpled, as per the SEM micrograph of Figure 22.23). Inasmuch as this coreregion of the failed shaft exhibited mixed (ductile and brittle) mode fracture features(both cleavage features and dimples, Figure 22.15), and not exclusively dimples, theaxle-failure-caused-the-accident scenario was rejected. Artificial Total Hip Replacement 22.10 ANATOMY OF THE HIP JOINT As a prelude to discussing the artificial hip, let us first briefly address some of theanatomical features of joints in general and the hip joint in particular. The joint isan important component of the skeletal system. It is located at bone junctions, whereloads may be transmitted from bone to bone by muscular action; this is normallyaccompanied by some relative motion of the component bones. Bone tissue is acomplex natural composite consisting of soft and strong protein collagen and brittlehydroxyapatite, which has a density between 1.6 and 1.7 Bone is an anisotropic g/cm 3.22.10 Anatomy of the Hip Joint •1651496T_c22_143-191 11/3/05 20:07 Page 165FIRST PAGESmaterial with mechanical properties that differ in the longitudinal (axial) and trans- verse (radial) directions (Table 22.3). The articulating (or connecting) surface ofeach joint is coated with cartilage, which consists of body fluids that lubricate andprovide an interface with a very low coefficient of friction that facilitates the bone-sliding movement. The human hip joint (Figure 22.24) occurs at the junction between the pelvis and the upper leg (thigh) bone, or femur. A relatively large range of rotary motionis permitted at the hip by a ball-and-socket type of joint; the top of the femur ter-minates in a ball-shaped head that fits into a cup-like cavity (the acetabulum) withinthe pelvis. An X-ray of a normal hip joint is shown in Figure 22.25 a. This joint is susceptible to fracture, which normally occurs at the narrow region just below the head. An x-ray of a fractured hip is shown in Figure 22.25 b;the ar- rows show the two ends of the fracture line through the femoral neck. Furthermore,the hip may become diseased (osteoarthritis); in such a case small lumps of boneform on the rubbing surfaces of the joint, which causes pain as the head rotates inthe acetabulum. Damaged and diseased hip joints have been replaced with artifi-cial or prosthetic ones, with moderate success, beginning in the late 1950s. Total hip166 •Chapter 22 / Materials Selection and Design Considerations Table 22.3 Mechanical Characteristics of Human Long Bone Both Parallel and Perpendicular to the Bone Axis Parallel to Perpendicular to Property Bone Axis Bone Axis Elastic modulus, GPa (psi) 17.4 11.7 (2.48 /H11003 106)( 1.67 /H11003 106) Ultimate strength, tension, MPa 135 61.8 (ksi) (19.3) (8.96) Ultimate strength, compression, 196 135 MPa (ksi) (28.0) (19.3) Elongation at fracture 3–4% — Source: From D. F. Gibbons, “Biomedical Materials,” pp. 253–254, in Handbook of Engineering in Medicine and Biology, D. G. Fleming and B. N. Feinberg, CRC Press, Boca Raton, FL, 1976. With permission. Spine Acetabulum Pelvis FemurPelvis HeadFigure 22.24 Schematic diagram of human hip joints and adjacent skeletal components.1496T_c22_143-191 11/3/05 20:07 Page 166FIRST PAGESreplacement surgery involves the removal of the head and the upper portion of the femur, and some of the bone marrow at the top of the remaining femur segment.Into this hole within the center of the femur a metal anchorage stem is secured thathas the ball portion of the joint at its other end. In addition, the replacement cupsocket must be attached to the pelvis. This is accomplished by removal of the oldcup and its surrounding bone tissue. The new socket is affixed into this recess. Aschematic diagram of the artificial hip joint is presented in Figure 22.26 a;Figure 22.26b shows an X-ray of a total hip replacement. In the remainder of this section we discuss material constraints and those materials that have been used with thegreatest degree of success for the various artificial hip components.22.10 Anatomy of the Hip Joint •167 (a) (b)Figure 22.25 X-rays of (a) a normal hip joint and (b) a fractured hip joint. The arrows in (b)show the two ends of the fracture line through the femoral neck. (b)Pelvis Ball Femoral stem FemurAcetabular cup Fixation agent Fixation agent (a)Figure 22.26 (a) Schematic diagram and (b)x -ray of an artificial total hip replacement.1496T_c22_143-191 11/3/05 20:07 Page 167FIRST PAGES22.11 MATERIAL REQUIREMENTS In essence, there are four basic components to the artificial hip: (1) the femoral stem, (2) the ball that attaches to this stem, (3) the acetabular cup that is affixed tothe pelvis, and (4) a fixation agent that secures the stem into the femur and the cupto the pelvis. The property constraints on the materials to be used for these ele-ments are very stringent because of the chemical and mechanical complexity of thehip joint. Some of the requisite material characteristics will now be discussed. Whenever any foreign material is introduced into the body environment, re- jection reactions occur. The magnitude of rejection may range from mild irritationor inflammation to death. Any implant material must be biocompatible, that is, it must produce a minimum degree of rejection. Products resulting from reactionswith body fluids must be tolerated by the surrounding body tissues such that nor-mal tissue function is unimpaired. Biocompatibility is a function of the location ofthe implant, as well as its chemistry and shape. Body fluids consist of an aerated and warm solution containing approximately 1 wt% NaCl in addition to other salts and organic compounds in relatively minorconcentrations. Thus, body fluids are very corrosive, which for metal alloys can leadnot only to uniform corrosion but also to crevice attack and pitting and, whenstresses are present, to fretting, 7stress corrosion cracking, and corrosion fatigue. It has been estimated that the maximum tolerable corrosion rate for implant metalalloys is about 0.01 mil per year ( mm per year). Another adverse consequence of corrosion is the generation of corrosion prod- ucts that are either toxic or interfere with normal body functions. These substancesare rapidly transported throughout the body; some may segregate in specific organs.Even though others may be excreted from the body, they may nevertheless still per-sist in relatively high concentrations because of the ongoing corrosion process. The bones and replacement components within the hip joint must support forces that originate from outside the body, such as those due to gravity; in addition, theymust transmit forces that result from muscular action
